Repository: lexwolf/nublar

# nublar

`nublar` is a scientific project for effective-medium / Mie-based optical simulations of silver nano-island deposition, with scripts to sweep filling fraction or deposition-step scenarios and generate analysis plots.

## Repository layout

- `src/`: C++ simulation and analysis code.
- `include/`: project headers.
- `bin/`: compiled executables (`mie`, `getmax`, `getenz`, `cm`, aliases).
- `scripts/bash/`: orchestration and workflow scripts.
- `scripts/gnuplot/`: hand-written plotting scripts plus generated gnuplot files under mirrored subdirectories such as `scripts/gnuplot/output/` and `scripts/gnuplot/experimental/`.
- `scripts/convert/`: conversion utilities for imported data.
- `data/input/`: stable model input files.
- `data/output/`: generated spectra, summaries, mapping files, and intermediate results.
- `data/processed/convert/`: conversion dataset split into `original/` and `converted/`.
- `data/experimental/`: experimental material split into `raw/`, `processed/`, and `reports/`.
- `img/`: generated figures and static visual assets, mirrored by data domain when outputs are produced from tooling.
- `doc/`: papers, notes, and archived references.

## Main runs

Sweep deposition by filling fraction:

```bash
bash scripts/bash/sweep_f.bash -c -r 0.1 0.35 -d 5
```

Sweep by deposition steps:

```bash
bash scripts/bash/sweep_ds.bash -c -n 5 -t 10
```

Compare Clausius-Mossotti with external experimental data:

```bash
bash scripts/bash/compare.bash <path-to-experimental-file> <filling-fraction>
```

## Data locations

- Input parameters/material tables: `data/input/`
- Numerical outputs: `data/output/`
- Legacy workflow figures: `img/output/`
- Legacy workflow generated gnuplot scripts: `scripts/gnuplot/output/`
- Imported + converted helper datasets: `data/processed/convert/`
- Experimental provenance:
  - raw AFM files: `data/experimental/raw/afm/`
  - generated AFM tables: `data/experimental/final/` and `data/experimental/intermediate/...`
  - generated AFM figures: `img/experimental/final/`, `img/experimental/intermediate/...`, and `img/experimental/afm/`
  - generated AFM gnuplot scripts: `scripts/gnuplot/experimental/final/`
  - processed distributions/transmittance: `data/experimental/processed/`
  - report documents: `data/experimental/reports/`

File: data/experimental/final/afm/afm_dataset_001+003.dat
# time_s n_scans coverage coverage_std thickness_nm thickness_std mean_radius_nm mean_radius_std radius_sigma_nm radius_sigma_std density_um2 density_um2_std derived_reff_nm derived_reff_nm_std island_count island_count_std mean_height_nm mean_height_std
10 2 0.3294372559 0.02848815918 1.252844123 0.6806350864 40.76254805 3.603985317 26.13056752 4.783933999 44 3 48.7859108 0.4489147362 176 12 3.348941772 1.683765934
20 2 0.3260574341 0.02350616455 1.006044955 0.1660811598 42.17779629 1.330969264 23.70878403 0.08161077708 44.25 1 48.3881262 1.200134151 177 4 2.931312733 0.2118299645
30 2 0.3276290894 0.01245880127 0.7238053894 0.3360154743 38.57482007 0.5438682617 22.71908299 4.165245258 52 5.75 44.93475276 1.639063928 208 23 1.976885311 0.9171581299
40 2 0.3836975098 0.03096008301 3.756211307 2.08614044 50.49527478 5.85408271 38.29003697 3.101435914 30.875 3.875 63.38018618 6.537652156 123.5 15.5 8.441133978 5.058580862
50 2 0.3430862427 0.014793396 1.331344501 0.909607761 50.09724516 1.357459203 41.687654 1.853614195 25.875 2.875 65.17595084 2.229009194 103.5 11.5 2.501824814 1.517002757
60 2 0.341758728 0.0559463501 1.489822665 1.094957631 48.33596972 7.476589957 35.96316804 9.336259191 31.375 6.875 60.32603917 11.55636427 125.5 27.5 2.722295074 1.622345765

File: data/experimental/final/afm/afm_dataset_001.dat
# time_s n_scans coverage coverage_std thickness_nm thickness_std mean_radius_nm mean_radius_std radius_sigma_nm radius_sigma_std density_um2 density_um2_std derived_reff_nm derived_reff_nm_std island_count island_count_std mean_height_nm mean_height_std
10 1 0.357925415 0 1.93347921 0 44.36653336 0 21.34663352 0 47 0 49.23482553 0 188 0 5.032707706 0
20 1 0.3495635986 0 1.172126115 0 43.50876555 0 23.7903948 0 45.25 0 49.58826035 0 181 0 3.143142697 0
30 1 0.3400878906 0 1.059820864 0 39.11868833 0 18.55383774 0 57.75 0 43.29568883 0 231 0 2.894043441 0
40 1 0.3527374268 0 1.670070867 0 44.64119207 0 35.18860105 0 34.75 0 56.84253402 0 139 0 3.382553116 0
50 1 0.3578796387 0 2.240952262 0 48.73978596 0 39.8340398 0 28.75 0 62.94694165 0 115 0 4.018827571 0
60 1 0.3977050781 0 2.584780296 0 55.81255968 0 45.29942723 0 24.5 0 71.88240344 0 98 0 4.344640839 0

File: data/experimental/final/afm/afm_to_emt_input_001+003.dat
# time_s n_scans coverage coverage_std Rave_nm Rave_nm_std radius_proxy_name sigma_geo sigma_geo_std w1 muL1 sigL1 mean1_nm std1_nm w2 muL2 sigL2 mean2_nm std2_nm dist_mean_nm dist_std_nm eq_thickness_nm eq_thickness_nm_std density_um2 density_um2_std mean_height_nm mean_height_nm_std
10 2 0.4440917969 0.01153564453 12.43292387 3.41585514 volume_equivalent_radius_nm 1.64087946 0.08516956738 0.3845736371 1.852964515 0.197379749 6.504172522 1.296397758 0.6154263629 2.608489146 0.5109576827 15.47193941 8.450690752 12.02317268 7.976856663 1.444940789 0.7306411468 51.125 4.625 2.594171506 1.259486762
20 2 0.4459762573 0.00968170166 13.05046759 1.501113426 volume_equivalent_radius_nm 1.696665376 0.03478997709 0.4214169587 1.974776155 0.2400344889 7.415589198 1.805946926 0.5785830413 2.695204126 0.486188591 16.66638471 8.606291261 12.7679426 8.068141097 1.196766722 0.1610808031 48.75 8 2.360490958 0.1397098314
30 2 0.4472427368 0.006217956543 10.48129502 2.021251477 volume_equivalent_radius_nm 1.668909307 0.03721173559 0.6103536452 1.878078309 0.2998059683 6.84158971 2.098115455 0.3896463548 2.659351787 0.5019538912 16.2051751 8.674562673 10.49007662 7.270379376 0.8502681302 0.3854929491 55.125 0.375 1.548889245 0.7030477305
40 2 0.4785766602 0.02421569824 17.52732254 3.42088878 volume_equivalent_radius_nm 1.7548152 0.01314020937 0.8125958034 2.452081477 0.4239677519 12.70449419 5.637653989 0.1874041966 3.389858498 0.6286487893 36.14209122 25.16175061 17.09679823 15.1038978 4.149837353 2.305555099 32.75 4 6.648194909 3.989727464
50 2 0.4514541626 0.005805969238 10.25599548 2.620893802 volume_equivalent_radius_nm 1.818850107 0.02179242375 0.7955613748 1.840173923 0.4058595405 6.838270894 2.893689726 0.2044386252 3.009980367 0.6151324253 24.51228248 16.62375831 10.45152153 10.67535097 1.44082165 0.9707339364 37 2.75 1.717005225 1.062674733
60 2 0.4505844116 0.02631378174 12.68424572 3.729861721 volume_equivalent_radius_nm 1.742953059 0.06498890244 0.6894583889 1.982745548 0.3647570436 7.762227936 2.928165955 0.3105416111 2.854125129 0.6230575751 21.07790847 14.51663137 11.89730082 10.45539298 1.618667502 1.126485467 39.5 8 2.044107753 1.18343787
