Repository: lexwolf/nublar

# nublar

`nublar` is a scientific project for effective-medium / Mie-based optical simulations of silver nano-island deposition, with scripts to sweep filling fraction or deposition-step scenarios and generate analysis plots.

## Repository layout

- `src/`: C++ simulation and analysis code.
- `include/`: project headers.
- `bin/`: compiled executables (`mie`, `getmax`, `getenz`, `cm`, aliases).
- `scripts/bash/`: orchestration and workflow scripts.
- `scripts/gnuplot/`: hand-written plotting scripts plus generated gnuplot files under mirrored subdirectories such as `scripts/gnuplot/output/` and `scripts/gnuplot/experimental/`.
- `scripts/convert/`: conversion utilities for imported data.
- `data/input/`: stable model input files.
- `data/output/`: generated spectra, summaries, mapping files, and intermediate results.
- `data/processed/convert/`: conversion dataset split into `original/` and `converted/`.
- `data/experimental/`: experimental material split into `raw/`, `processed/`, and `reports/`.
- `img/`: generated figures and static visual assets, mirrored by data domain when outputs are produced from tooling.
- `doc/`: papers, notes, and archived references.

## Main runs

Sweep deposition by filling fraction:

```bash
bash scripts/bash/sweep_f.bash -c -r 0.1 0.35 -d 5
```

Sweep by deposition steps:

```bash
bash scripts/bash/sweep_ds.bash -c -n 5 -t 10
```

Compare Clausius-Mossotti with external experimental data:

```bash
bash scripts/bash/compare.bash <path-to-experimental-file> <filling-fraction>
```

## Data locations

- Input parameters/material tables: `data/input/`
- Numerical outputs: `data/output/`
- Legacy workflow figures: `img/output/`
- Legacy workflow generated gnuplot scripts: `scripts/gnuplot/output/`
- Imported + converted helper datasets: `data/processed/convert/`
- Experimental provenance:
  - raw AFM files: `data/experimental/raw/afm/`
  - generated AFM tables: `data/experimental/final/` and `data/experimental/intermediate/...`
  - generated AFM figures: `img/experimental/final/`, `img/experimental/intermediate/...`, and `img/experimental/afm/`
  - generated AFM gnuplot scripts: `scripts/gnuplot/experimental/final/`
  - processed distributions/transmittance: `data/experimental/processed/`
  - report documents: `data/experimental/reports/`

File: data/experimental/final/afm/afm_dataset_001+003.csv
time_s,n_scans,sources,coverage_fraction,coverage_fraction_std,equivalent_thickness_nm,equivalent_thickness_nm_std,mean_equivalent_radius_nm,mean_equivalent_radius_nm_std,std_equivalent_radius_nm,std_equivalent_radius_nm_std,number_density_per_um2,number_density_per_um2_std,derived_reff_nm,derived_reff_nm_std,island_count,island_count_std,mean_island_height_nm,mean_island_height_nm_std
10,2,001;003,0.329437255859375,0.0284881591796875,1.252844123220015,0.6806350864409063,40.762548046248966,3.603985316806771,26.130567516484376,4.783933999160205,44.0,3.0,48.78591079592563,0.4489147361922363,176.0,12.0,3.3489417722273696,1.6837659340137248
20,2,001;003,0.32605743408203125,0.02350616455078125,1.006044955038758,0.16608115984906413,42.17779628608444,1.3309692636766428,23.70878402548746,0.08161077708025033,44.25,1.0,48.38812619886235,1.2001341510038976,177.0,4.0,2.931312732927725,0.21182996450975722
30,2,001;003,0.32762908935546875,0.01245880126953125,0.7238053893836478,0.3360154743301953,38.57482006502658,0.5438682616690329,22.719082993829602,4.165245258163363,52.0,5.75,44.93475275680166,1.6390639284369648,208.0,23.0,1.9768853109133393,0.9171581298882026
40,2,001;003,0.383697509765625,0.0309600830078125,3.756211306834829,2.0861404396170773,50.49527478366418,5.854082709793964,38.29003696591407,3.101435913737763,30.875,3.875,63.380186176059254,6.537652156318412,123.5,15.5,8.44113397824954,5.058580862085574
50,2,001;003,0.34308624267578125,0.01479339599609375,1.3313445011127585,0.90960776096279,50.09724516402541,1.357459202937708,41.687653999642215,1.8536141946551368,25.875,2.875,65.17595084154512,2.229009194488615,103.5,11.5,2.501824813576668,1.5170027570302156
60,2,001;003,0.34175872802734375,0.05594635009765625,1.489822665022104,1.0949576310251568,48.33596971935903,7.476589956583187,35.963168035666214,9.33625919050023,31.375,6.875,60.326039167906075,11.55636427410025,125.5,27.5,2.7222950736310336,1.6223457649501796

File: data/experimental/final/afm/afm_dataset_001.csv
time_s,n_scans,sources,coverage_fraction,coverage_fraction_std,equivalent_thickness_nm,equivalent_thickness_nm_std,mean_equivalent_radius_nm,mean_equivalent_radius_nm_std,std_equivalent_radius_nm,std_equivalent_radius_nm_std,number_density_per_um2,number_density_per_um2_std,derived_reff_nm,derived_reff_nm_std,island_count,island_count_std,mean_island_height_nm,mean_island_height_nm_std
10,1,001,0.3579254150390625,0.0,1.9334792096609212,0.0,44.36653336305574,0.0,21.34663351732417,0.0,47.0,0.0,49.23482553211787,0.0,188.0,0.0,5.032707706241094,0.0
20,1,001,0.3495635986328125,0.0,1.1721261148878221,0.0,43.50876554976108,0.0,23.79039480256771,0.0,45.25,0.0,49.58826034986625,0.0,181.0,0.0,3.143142697437482,0.0
30,1,001,0.340087890625,0.0,1.059820863713843,0.0,39.11868832669561,0.0,18.55383773566624,0.0,57.75,0.0,43.295688828364696,0.0,231.0,0.0,2.894043440801542,0.0
40,1,001,0.3527374267578125,0.0,1.6700708672177518,0.0,44.641192073870215,0.0,35.1886010521763,0.0,34.75,0.0,56.842534019740846,0.0,139.0,0.0,3.3825531161639666,0.0
50,1,001,0.357879638671875,0.0,2.2409522620755484,0.0,48.739785961087705,0.0,39.83403980498708,0.0,28.75,0.0,62.9469416470565,0.0,115.0,0.0,4.0188275706068834,0.0
60,1,001,0.397705078125,0.0,2.584780296047261,0.0,55.81255967594221,0.0,45.29942722616644,0.0,24.5,0.0,71.88240344200632,0.0,98.0,0.0,4.344640838581213,0.0
