Repository: lexwolf/nublar

# nublar

`nublar` is a scientific project for effective-medium / Mie-based optical simulations of silver nano-island deposition, with scripts to sweep filling fraction or deposition-step scenarios and generate analysis plots.

## Repository layout

- `src/`: C++ simulation and analysis code.
- `include/`: project headers.
- `bin/`: compiled executables (`mie`, `getmax`, `getenz`, `cm`, aliases).
- `scripts/bash/`: orchestration and workflow scripts.
- `scripts/gnuplot/`: hand-written plotting scripts plus generated gnuplot files under mirrored subdirectories such as `scripts/gnuplot/output/` and `scripts/gnuplot/experimental/`.
- `scripts/convert/`: conversion utilities for imported data.
- `data/input/`: stable model input files.
- `data/output/`: generated spectra, summaries, mapping files, and intermediate results.
- `data/processed/convert/`: conversion dataset split into `original/` and `converted/`.
- `data/experimental/`: experimental material split into `raw/`, `processed/`, and `reports/`.
- `img/`: generated figures and static visual assets, mirrored by data domain when outputs are produced from tooling.
- `doc/`: papers, notes, and archived references.

## Main runs

Sweep deposition by filling fraction:

```bash
bash scripts/bash/sweep_f.bash -c -r 0.1 0.35 -d 5
```

Sweep by deposition steps:

```bash
bash scripts/bash/sweep_ds.bash -c -n 5 -t 10
```

Compare Clausius-Mossotti with external experimental data:

```bash
bash scripts/bash/compare.bash <path-to-experimental-file> <filling-fraction>
```

## Data locations

- Input parameters/material tables: `data/input/`
- Numerical outputs: `data/output/`
- Legacy workflow figures: `img/output/`
- Legacy workflow generated gnuplot scripts: `scripts/gnuplot/output/`
- Imported + converted helper datasets: `data/processed/convert/`
- Experimental provenance:
  - raw AFM files: `data/experimental/raw/afm/`
  - generated AFM tables: `data/experimental/final/` and `data/experimental/intermediate/...`
  - generated AFM figures: `img/experimental/final/`, `img/experimental/intermediate/...`, and `img/experimental/afm/`
  - generated AFM gnuplot scripts: `scripts/gnuplot/experimental/final/`
  - processed distributions/transmittance: `data/experimental/processed/`
  - report documents: `data/experimental/reports/`

File: data/experimental/final/afm_dataset_001.dat
# time_s n_scans coverage coverage_std thickness_nm thickness_std mean_radius_nm mean_radius_std radius_sigma_nm radius_sigma_std density_um2 density_um2_std island_count island_count_std mean_height_nm mean_height_std
10 1 0.357925415 0 1.93347921 0 44.36653336 0 21.34663352 0 47 0 188 0 5.032707706 0
20 1 0.3495635986 0 1.172126115 0 43.50876555 0 23.7903948 0 45.25 0 181 0 3.143142697 0
30 1 0.3400878906 0 1.059820864 0 39.11868833 0 18.55383774 0 57.75 0 231 0 2.894043441 0
40 1 0.3527374268 0 1.670070867 0 44.64119207 0 35.18860105 0 34.75 0 139 0 3.382553116 0
50 1 0.3578796387 0 2.240952262 0 48.73978596 0 39.8340398 0 28.75 0 115 0 4.018827571 0
60 1 0.3977050781 0 2.584780296 0 55.81255968 0 45.29942723 0 24.5 0 98 0 4.344640839 0

File: data/experimental/final/afm_to_emt_input_001+003.dat
# time_s n_scans coverage coverage_std Rave_nm Rave_nm_std sigma_geo sigma_geo_std eq_thickness_nm eq_thickness_nm_std density_um2 density_um2_std mean_height_nm mean_height_nm_std
10 2 0.3294372559 0.02848815918 40.76254805 3.603985317 1.533476812 0.001199147874 1.252844123 0.6806350864 44 3 3.348941772 1.683765934
20 2 0.3260574341 0.02350616455 42.17779629 1.330969264 1.587161023 0.01110756984 1.006044955 0.1660811598 44.25 1 2.931312733 0.2118299645
30 2 0.3276290894 0.01245880127 38.57482007 0.5438682617 1.54767243 0.02460865704 0.7238053894 0.3360154743 52 5.75 1.976885311 0.9171581299
40 2 0.3836975098 0.03096008301 50.49527478 5.85408271 1.794139288 0.1012560389 3.756211307 2.08614044 30.875 3.875 8.441133978 5.058580862
50 2 0.3430862427 0.014793396 50.09724516 1.357459203 1.835441032 0.01912663573 1.331344501 0.909607761 25.875 2.875 2.501824814 1.517002757
60 2 0.341758728 0.0559463501 48.33596972 7.476589957 1.764498161 0.1005948002 1.489822665 1.094957631 31.375 6.875 2.722295074 1.622345765
