Repository: lexwolf/nublar

# nublar

`nublar` is a scientific project for effective-medium / Mie-based optical simulations of silver nano-island deposition, with scripts to sweep filling fraction or deposition-step scenarios and generate analysis plots.

## Repository layout

- `src/`: C++ simulation and analysis code.
- `include/`: project headers.
- `bin/`: compiled executables (`mie`, `getmax`, `getenz`, `cm`, aliases).
- `scripts/bash/`: orchestration and workflow scripts.
- `scripts/gnuplot/`: hand-written plotting scripts plus generated gnuplot files under mirrored subdirectories such as `scripts/gnuplot/output/` and `scripts/gnuplot/experimental/`.
- `scripts/convert/`: conversion utilities for imported data.
- `data/input/`: stable model input files.
- `data/output/`: generated spectra, summaries, mapping files, and intermediate results.
- `data/processed/convert/`: conversion dataset split into `original/` and `converted/`.
- `data/experimental/`: experimental material split into `raw/`, `processed/`, and `reports/`.
- `img/`: generated figures and static visual assets, mirrored by data domain when outputs are produced from tooling.
- `doc/`: papers, notes, and archived references.

## Main runs

Sweep deposition by filling fraction:

```bash
bash scripts/bash/sweep_f.bash -c -r 0.1 0.35 -d 5
```

Sweep by deposition steps:

```bash
bash scripts/bash/sweep_ds.bash -c -n 5 -t 10
```

Compare Clausius-Mossotti with external experimental data:

```bash
bash scripts/bash/compare.bash <path-to-experimental-file> <filling-fraction>
```

## Data locations

- Input parameters/material tables: `data/input/`
- Numerical outputs: `data/output/`
- Legacy workflow figures: `img/output/`
- Legacy workflow generated gnuplot scripts: `scripts/gnuplot/output/`
- Imported + converted helper datasets: `data/processed/convert/`
- Experimental provenance:
  - raw AFM files: `data/experimental/raw/afm/`
  - generated AFM tables: `data/experimental/final/` and `data/experimental/intermediate/...`
  - generated AFM figures: `img/experimental/final/`, `img/experimental/intermediate/...`, and `img/experimental/afm/`
  - generated AFM gnuplot scripts: `scripts/gnuplot/experimental/final/`
  - processed distributions/transmittance: `data/experimental/processed/`
  - report documents: `data/experimental/reports/`

File: data/experimental/intermediate/afm_batch/10s_2um_image/Nis_Ag_10s_2um_Image_1_features.json (part 1 of 2)
{
  "summary": {
    "path": "data/experimental/raw/afm/Nis_Ag_10s_2um Image 1.stp",
    "rows": 256,
    "cols": 256,
    "x_size_um": 2.0,
    "y_size_um": 2.0,
    "dx_nm": 7.8125,
    "dy_nm": 7.8125,
    "z_min_nm": -8.370503293289692,
    "z_max_nm": 16.325184365130788,
    "z_mean_nm": 1.1593038149395885,
    "z_std_nm": 3.1520370250003618,
    "percentile_p01_nm": -4.519368978176539,
    "percentile_p50_nm": 0.5640595207831007,
    "percentile_p99_nm": 9.984646811549457,
    "baseline_nm": -2.5142421359408544,
    "threshold_nm": 2.653443748140099,
    "threshold_sigma": 1.0613774992560396,
    "coverage_fraction": 0.3755645751953125,
    "island_count": 154,
    "number_density_per_um2": 38.5,
    "equivalent_thickness_nm": 1.9976829773211968,
    "mean_island_height_nm": 4.935390314772369,
    "mean_equivalent_radius_nm": 48.67531751703243,
    "std_equivalent_radius_nm": 27.125674603043443,
    "mean_volume_nm3": 51887.8695408103
  },
  "islands": [
    {
      "label": 1,
      "area_px": 104,
      "area_um2": 0.00634765625,
      "equivalent_radius_nm": 44.95021399805931,
      "max_height_nm": 6.932549291350828,
      "mean_height_nm": 4.520275785028848,
      "volume_nm3": 28693.156838562023,
      "centroid_x_um": 0.05731670673076923,
      "centroid_y_um": 0.046274038461538464
    },
    {
      "label": 2,
      "area_px": 28,
      "area_um2": 0.001708984375,
      "equivalent_radius_nm": 23.323520786882213,
      "max_height_nm": 8.769048235241959,
      "mean_height_nm": 5.227922942866999,
      "volume_nm3": 8934.43862306372,
      "centroid_x_um": 0.15931919642857142,
      "centroid_y_um": 0.017299107142857144
    },
    {
      "label": 3,
      "area_px": 29,
      "area_um2": 0.00177001953125,
      "equivalent_radius_nm": 23.73635851463476,
      "max_height_nm": 8.511829476836176,
      "mean_height_nm": 4.921460832321353,
      "volume_nm3": 8711.081795490676,
      "centroid_x_um": 0.32112068965517243,
      "centroid_y_um": 0.01939655172413793
    },
    {
      "label": 4,
      "area_px": 209,
      "area_um2": 0.01275634765625,
      "equivalent_radius_nm": 63.721829623621154,
      "max_height_nm": 9.748833529500313,
      "mean_height_nm": 5.42021088639036,
      "volume_nm3": 69142.0944369864,
      "centroid_x_um": 0.7654754784688995,
      "centroid_y_um": 0.04366028708133971
    },
    {
      "label": 5,
      "area_px": 54,
      "area_um2": 0.0032958984375,
      "equivalent_radius_nm": 32.3900765129377,
      "max_height_nm": 9.871174702508688,
      "mean_height_nm": 4.754196376088448,
      "volume_nm3": 15669.348407518079,
      "centroid_x_um": 1.1916956018518519,
      "centroid_y_um": 0.018663194444444444
    },
    {
      "label": 6,
      "area_px": 187,
      "area_um2": 0.01141357421875,
      "equivalent_radius_nm": 60.274816553188785,
      "max_height_nm": 11.299818755143765,
      "mean_height_nm": 5.8027080422364365,
      "volume_nm3": 66229.63890980308,
      "centroid_x_um": 1.367062165775401,
      "centroid_y_um": 0.06584224598930481
    },
    {
      "label": 7,
      "area_px": 55,
      "area_um2": 0.00335693359375,
      "equivalent_radius_nm": 32.688608874546894,
      "max_height_nm": 9.999113541392278,
      "mean_height_nm": 5.563961825539223,
      "volume_nm3": 18677.850366495193,
      "centroid_x_um": 1.5607954545454545,
      "centroid_y_um": 0.031676136363636365
    },
    {
      "label": 8,
      "area_px": 281,
      "area_um2": 0.01715087890625,
      "equivalent_radius_nm": 73.88703751403499,
      "max_height_nm": 12.067741140746048,
      "mean_height_nm": 5.603844866221427,
      "volume_nm3": 96110.86470997441,
      "centroid_x_um": 1.8029359430604983,
      "centroid_y_um": 0.08115547153024912
    },
    {
      "label": 9,
      "area_px": 49,
      "area_um2": 0.00299072265625,
      "equivalent_radius_nm": 30.854117850267922,
      "max_height_nm": 5.113140945993779,
      "mean_height_nm": 3.9642168389361223,
      "volume_nm3": 11855.873114494017,
      "centroid_x_um": 1.9775191326530612,
      "centroid_y_um": 0.04241071428571429
    },
    {
      "label": 10,
      "area_px": 41,
      "area_um2": 0.00250244140625,
      "equivalent_radius_nm": 28.223249975951433,
      "max_height_nm": 6.698385090847125,
      "mean_height_nm": 4.454271127568065,
      "volume_nm3": 11146.552504290203,
      "centroid_x_um": 0.5078125,
      "centroid_y_um": 0.04096798780487805
    },
    {
      "label": 11,
      "area_px": 262,
      "area_um2": 0.0159912109375,
      "equivalent_radius_nm": 71.34536098063148,
      "max_height_nm": 10.455370112464381,
      "mean_height_nm": 5.581581942263961,
      "volume_nm3": 89256.25420368396,
      "centroid_x_um": 0.6187082538167938,
      "centroid_y_um": 0.12377743320610687
    },
    {
      "label": 12,
      "area_px": 217,
      "area_um2": 0.01324462890625,
      "equivalent_radius_nm": 64.929933926464,
      "max_height_nm": 9.76226217422857,
      "mean_height_nm": 5.312540534999193,
      "volume_nm3": 70362.62793547515,
      "centroid_x_um": 1.1502376152073732,
      "centroid_y_um": 0.09000576036866359
    },
    {
      "label": 13,
      "area_px": 115,
      "area_um2": 0.00701904296875,
      "equivalent_radius_nm": 47.2676503382805,
      "max_height_nm": 8.967765960847348,
      "mean_height_nm": 5.481696201815946,
      "volume_nm3": 38476.2611821798,
      "centroid_x_um": 0.19436141304347826,
      "centroid_y_um": 0.10978260869565218
    },
    {
      "label": 14,
      "area_px": 45,
      "area_um2": 0.00274658203125,
      "equivalent_radius_nm": 29.56795924242375,
      "max_height_nm": 7.9949036208622015,
      "mean_height_nm": 5.184655277956656,
      "volume_nm3": 14240.081024661225,
      "centroid_x_um": 0.33038194444444446,
      "centroid_y_um": 0.08697916666666666
    },
    {
      "label": 15,
      "area_px": 42,
      "area_um2": 0.0025634765625,
      "equivalent_radius_nm": 28.56536246652911,
      "max_height_nm": 5.959745804112277,
      "mean_height_nm": 4.066914119601504,
      "volume_nm3": 10425.439027298778,
      "centroid_x_um": 0.9862351190476191,
      "centroid_y_um": 0.09542410714285714
    },
    {
      "label": 16,
      "area_px": 37,
      "area_um2": 0.00225830078125,
      "equivalent_radius_nm": 26.81118170928788,
      "max_height_nm": 5.154235782773246,
      "mean_height_nm": 3.7809127483978693,
      "volume_nm3": 8538.438213544992,
      "centroid_x_um": 0.40244932432432434,
      "centroid_y_um": 0.10578547297297297
    },
    {
      "label": 17,
      "area_px": 43,
      "area_um2": 0.00262451171875,
      "equivalent_radius_nm": 28.903425860671558,
      "max_height_nm": 7.056114849501181,
      "mean_height_nm": 4.662130594075657,
      "volume_nm3": 12235.81637849446,
      "centroid_x_um": 1.4712936046511629,
      "centroid_y_um": 0.10574127906976744
    },
    {
      "label": 18,
      "area_px": 37,
      "area_um2": 0.00225830078125,
      "equivalent_radius_nm": 26.81118170928788,
      "max_height_nm": 4.0577301501071465,
      "mean_height_nm": 3.341323891289362,
      "volume_nm3": 7545.714354108056,
      "centroid_x_um": 0.4847972972972973,
      "centroid_y_um": 0.1266891891891892
    },
    {
      "label": 19,
      "area_px": 121,
      "area_um2": 0.00738525390625,
      "equivalent_radius_nm": 48.48504233613531,
      "max_height_nm": 9.714232033915785,
      "mean_height_nm": 5.509444837293477,
      "volume_nm3": 40688.64900589055,
      "centroid_x_um": 1.5216296487603307,
      "centroid_y_um": 0.15515237603305784
    },
    {
      "label": 20,
      "area_px": 61,
      "area_um2": 0.00372314453125,
      "equivalent_radius_nm": 34.42548056292011,
      "max_height_nm": 6.7367995923396835,
      "mean_height_nm": 4.149104427074808,
      "volume_nm3": 15447.715457248736,
      "centroid_x_um": 1.931608606557377,
      "centroid_y_um": 0.1557377049180328
    },
    {
      "label": 21,
      "area_px": 464,
      "area_um2": 0.0283203125,
      "equivalent_radius_nm": 94.94543405853904,
      "max_height_nm": 9.705879789665973,
      "mean_height_nm": 5.048089246677692,
      "volume_nm3": 142963.4649938018,
      "centroid_x_um": 1.6831896551724137,
      "centroid_y_um": 0.2443426724137931
    },
    {
      "label": 22,
      "area_px": 440,
      "area_um2": 0.02685546875,
      "equivalent_radius_nm": 92.45734801098746,
      "max_height_nm": 11.487119495916412,
      "mean_height_nm": 5.132710560882806,
      "volume_nm3": 137841.3480705832,
      "centroid_x_um": 0.3358309659090909,
      "centroid_y_um": 0.27276278409090915
    },
    {
      "label": 23,
      "area_px": 36,
      "area_um2": 0.002197265625,
      "equivalent_radius_nm": 26.446386728801077,
      "max_height_nm": 4.243577551807219,
      "mean_height_nm": 3.24445838427859,
      "volume_nm3": 7128.936879518386,
      "centroid_x_um": 0.8036024305555556,
      "centroid_y_um": 0.1655815972222222
    },
    {
      "label": 24,
      "area_px": 1188,
      "area_um2": 0.072509765625,
      "equivalent_radius_nm": 151.9229253381697,
      "max_height_nm": 12.184884286367852,
      "mean_height_nm": 5.099665945995776,
      "volume_nm3": 369775.58250994765,
      "centroid_x_um": 1.2915351430976432,
      "centroid_y_um": 0.3423821548821549
    },
    {
      "label": 25,
      "area_px": 197,
      "area_um2": 0.01202392578125,
      "equivalent_radius_nm": 61.86545439024944,
      "max_height_nm": 11.649948967553321,
      "mean_height_nm": 5.252695382857222,
      "volume_nm3": 63158.01943498979,
      "centroid_x_um": 0.8979219543147208,
      "centroid_y_um": 0.2609454314720812
    },
    {
      "label": 26,
      "area_px": 84,
      "area_um2": 0.005126953125,
      "equivalent_radius_nm": 40.397523014268835,
      "max_height_nm": 10.938072287782227,
      "mean_height_nm": 6.010335672598721,
      "volume_nm3": 30814.70925892899,
      "centroid_x_um": 0.7390252976190477,
      "centroid_y_um": 0.23177083333333334
    },
    {
      "label": 27,
      "area_px": 24,
      "area_um2": 0.00146484375,
      "equivalent_radius_nm": 21.59338434195847,
      "max_height_nm": 5.141305174523413,
      "mean_height_nm": 3.8332403277452536,
      "volume_nm3": 5615.098136345587,
      "centroid_x_um": 0.11002604166666667,
      "centroid_y_um": 0.23046875
    },
    {
      "label": 28,
      "area_px": 116,
      "area_um2": 0.007080078125,
      "equivalent_radius_nm": 47.47271702926952,
      "max_height_nm": 8.835062314184402,
      "mean_height_nm": 4.64264224519648,
      "volume_nm3": 32870.269802416486,
      "centroid_x_um": 0.5159617456896551,
      "centroid_y_um": 0.2800377155172414
    },
    {
      "label": 29,
      "area_px": 43,
      "area_um2": 0.00262451171875,
      "equivalent_radius_nm": 28.903425860671558,
      "max_height_nm": 5.920851983405995,
      "mean_height_nm": 3.930289632930487,
      "volume_nm3": 10315.091199707698,
      "centroid_x_um": 1.9582122093023255,
      "centroid_y_um": 0.2648982558139535
    },
    {
      "label": 30,
      "area_px": 393,
      "area_um2": 0.02398681640625,
      "equivalent_radius_nm": 87.37986495861,
      "max_height_nm": 9.643765736675576,
      "mean_height_nm": 4.914945756503836,
      "volume_nm3": 117893.90150793502,
      "centroid_x_um": 0.06544211195928754,
      "centroid_y_um": 0.43318622773536897
    },
    {
      "label": 31,
      "area_px": 177,
      "area_um2": 0.01080322265625,
      "equivalent_radius_nm": 58.64104854220366,
      "max_height_nm": 10.00200526865589,
      "mean_height_nm": 5.250324265448707,
      "volume_nm3": 56720.42205715461,
      "centroid_x_um": 0.621292372881356,
      "centroid_y_um": 0.3402189265536723
    },
    {
      "label": 32,
      "area_px": 269,
      "area_um2": 0.01641845703125,
      "equivalent_radius_nm": 72.29216547407226,
      "max_height_nm": 8.585246680238285,
      "mean_height_nm": 4.162159086744151,
      "volume_nm3": 68336.2301229356,
      "centroid_x_um": 1.807998373605948,
      "centroid_y_um": 0.38682039962825276
    },
    {
      "label": 33,
      "area_px": 44,
      "area_um2": 0.002685546875,
      "equivalent_radius_nm": 29.2375806133559,
      "max_height_nm": 4.825982750794548,
      "mean_height_nm": 3.621205756057734,
      "volume_nm3": 9724.917801912861,
      "centroid_x_um": 0.24005681818181818,
      "centroid_y_um": 0.3249289772727273
    },
    {
      "label": 34,
      "area_px": 58,
      "area_um2": 0.0035400390625,
      "equivalent_radius_nm": 33.56828013274657,
      "max_height_nm": 6.750643088425517,
      "mean_height_nm": 4.273123233791015,
      "volume_nm3": 15127.023166496512,
      "centroid_x_um": 1.9641702586206897,
      "centroid_y_um": 0.3504849137931034
    },
    {
      "label": 35,
      "area_px": 81,
      "area_um2": 0.00494384765625,
      "equivalent_radius_nm": 39.66958009320162,
      "max_height_nm": 6.725166267499985,
      "mean_height_nm": 4.467871680895346,
      "volume_nm3": 22088.476938020205,
      "centroid_x_um": 0.7635995370370371,
      "centroid_y_um": 0.3940007716049383
    },
    {
      "label": 36,
      "area_px": 114,
      "area_um2": 0.0069580078125,
      "equivalent_radius_nm": 47.061690097815244,
      "max_height_nm": 7.096658504807217,
      "mean_height_nm": 4.2497374887794654,
      "volume_nm3": 29569.70664800165,
      "centroid_x_um": 0.8890487938596491,
      "centroid_y_um": 0.45154879385964913
    },
    {
      "label": 37,
      "area_px": 246,
      "area_um2": 0.0150146484375,
      "equivalent_radius_nm": 69.13256132409862,
      "max_height_nm": 10.705209815765894,
      "mean_height_nm": 5.656931792297897,
      "volume_nm3": 84936.84209626968,
      "centroid_x_um": 0.511083587398374,
      "centroid_y_um": 0.4724339430894309
    },
    {
      "label": 38,
      "area_px": 680,
      "area_um2": 0.04150390625,
      "equivalent_radius_nm": 114.93956531421293,
      "max_height_nm": 11.692585526309362,
      "mean_height_nm": 5.342036768383723,
      "volume_nm3": 221715.393219051,
      "centroid_x_um": 0.4288717830882353,
      "centroid_y_um": 0.6339039522058824
    },
    {
      "label": 39,
      "area_px": 588,
      "area_um2": 0.035888671875,
      "equivalent_radius_nm": 106.88179947876372,
      "max_height_nm": 13.821277398778966,
      "mean_height_nm": 5.653922590765313,
      "volume_nm3": 202911.7726666262,
      "centroid_x_um": 1.5572252338435375,
      "centroid_y_um": 0.6238174957482994
    },
    {
      "label": 40,
      "area_px": 132,
      "area_um2": 0.008056640625,
      "equivalent_radius_nm": 50.64097511272324,
      "max_height_nm": 11.323767311278994,
      "mean_height_nm": 6.594888244743297,
      "volume_nm3": 53132.644549933786,
      "centroid_x_um": 1.0733309659090908,
      "centroid_y_um": 0.4915364583333333
    },
    {
      "label": 41,
      "area_px": 296,
      "area_um2": 0.01806640625,
      "equivalent_radius_nm": 75.83347359304877,
      "max_height_nm": 9.066214582655878,
      "mean_height_nm": 4.656433784786683,
      "volume_nm3": 84125.02443218128,
      "centroid_x_um": 0.7331872888513513,
      "centroid_y_um": 0.5604149070945946
    },
    {
      "label": 42,
      "area_px": 21,
      "area_um2": 0.00128173828125,
      "equivalent_radius_nm": 20.198761507134417,
      "max_height_nm": 4.903254029217935,
      "mean_height_nm": 3.6961182090624036,
      "volume_nm3": 4737.456200580474,
      "centroid_x_um": 0.1715029761904762,
      "centroid_y_um": 0.5014880952380952
    },
    {
      "label": 43,
      "area_px": 82,
      "area_um2": 0.0050048828125,
      "equivalent_radius_nm": 39.91370289023665,
      "max_height_nm": 7.725913026277221,
      "mean_height_nm": 4.746383054529785,
      "volume_nm3": 23755.090971157373,
      "centroid_x_um": 1.7301829268292683,
      "centroid_y_um": 0.5124809451219512
    },
    {
      "label": 44,
      "area_px": 107,
      "area_um2": 0.00653076171875,
      "equivalent_radius_nm": 45.593925246558555,
      "max_height_nm": 7.880961068435008,
      "mean_height_nm": 4.6596192988167076,
      "volume_nm3": 30430.86334066087,
      "centroid_x_um": 0.9726927570093458,
      "centroid_y_um": 0.563376168224299
    },
    {
      "label": 45,
      "area_px": 175,
      "area_um2": 0.01068115234375,
      "equivalent_radius_nm": 58.30880196720553,
      "max_height_nm": 9.378960140366905,
      "mean_height_nm": 5.153142504925216,
      "volume_nm3": 55041.50014415972,
      "centroid_x_um": 1.9079910714285715,
      "centroid_y_um": 0.6032142857142857
    },
    {
      "label": 46,
      "area_px": 116,
      "area_um2": 0.007080078125,
      "equivalent_radius_nm": 47.47271702926952,
      "max_height_nm": 11.623109530933291,
      "mean_height_nm": 5.822487362616709,
      "volume_nm3": 41223.6654091515,
      "centroid_x_um": 1.6373922413793103,
      "centroid_y_um": 0.5942214439655172
    },
    {
      "label": 47,
      "area_px": 64,
      "area_um2": 0.00390625,
      "equivalent_radius_nm": 35.26184897173477,
      "max_height_nm": 8.790975932744836,
      "mean_height_nm": 5.303853079574243,
      "volume_nm3": 20718.176092086887,
      "centroid_x_um": 1.23583984375,
      "centroid_y_um": 0.5799560546875
    },
    {
      "label": 48,
      "area_px": 33,
      "area_um2": 0.00201416015625,
      "equivalent_radius_nm": 25.32048755636162,
      "max_height_nm": 10.329896389343205,
      "mean_height_nm": 6.2459522694608065,
      "volume_nm3": 12580.34819898722,
      "centroid_x_um": 0.02012310606060606,
      "centroid_y_um": 0.5913825757575758
    },
    {
      "label": 49,
      "area_px": 118,
      "area_um2": 0.0072021484375,
      "equivalent_radius_nm": 47.880215636726106,
      "max_height_nm": 12.378133695969154,
      "mean_height_nm": 6.367973825928284,
      "volume_nm3": 45863.09274045029,
      "centroid_x_um": 0.8790386652542372,
      "centroid_y_um": 0.6271186440677966
    },
    {
      "label": 50,
      "area_px": 39,
      "area_um2": 0.00238037109375,
      "equivalent_radius_nm": 27.52627203103878,
      "max_height_nm": 6.602236549179396,
      "mean_height_nm": 4.517566155520907,
      "volume_nm3": 10753.483890705284,
      "centroid_x_um": 1.1159855769230769,
      "centroid_y_um": 0.5859375
    },
    {
      "label": 51,
      "area_px": 242,
      "area_um2": 0.0147705078125,
      "equivalent_radius_nm": 68.56820444399624,
      "max_height_nm": 8.559080598215086,
      "mean_height_nm": 4.799835002389199,
      "volume_nm3": 70896.00040150063,
      "centroid_x_um": 1.8125968491735538,
      "centroid_y_um": 0.7038352272727273
    },
    {
      "label": 52,
      "area_px": 176,
      "area_um2": 0.0107421875,
      "equivalent_radius_nm": 58.4751612267118,
      "max_height_nm": 7.9392309997637645,
      "mean_height_nm": 4.675376493421452,
      "volume_nm3": 50223.77092542575,
      "centroid_x_um": 1.0777698863636365,
      "centroid_y_um": 0.6824396306818182
    },
    {
      "label": 53,
      "area_px": 45,
      "area_um2": 0.00274658203125,
      "equivalent_radius_nm": 29.56795924242375,
      "max_height_nm": 7.477751373609024,
      "mean_height_nm": 4.829350288146765,
      "volume_nm3": 13264.206724035914,
      "centroid_x_um": 0.21770833333333334,
      "centroid_y_um": 0.6510416666666666
    },
    {
      "label": 54,
      "area_px": 194,
      "area_um2": 0.0118408203125,
      "equivalent_radius_nm": 61.39259048121843,
      "max_height_nm": 9.532388270938661,
      "mean_height_nm": 5.083818379383764,
      "volume_nm3": 60196.5799316681,
      "centroid_x_um": 0.07683634020618557,
      "centroid_y_um": 0.7094877577319587
    },
    {
      "label": 55,
      "area_px": 243,
      "area_um2": 0.01483154296875,
      "equivalent_radius_nm": 68.70972823634811,
      "max_height_nm": 9.116021542437307,
      "mean_height_nm": 4.927234396069464,
      "volume_nm3": 73078.48866240721,
      "centroid_x_um": 1.3556455761316872,
      "centroid_y_um": 0.7100372942386831
    },
    {
      "label": 56,
      "area_px": 412,
      "area_um2": 0.025146484375,
      "equivalent_radius_nm": 89.46717039969869,
      "max_height_nm": 9.914556186770547,
      "mean_height_nm": 5.05210613972857,
      "volume_nm3": 127042.70810352605,
      "centroid_x_um": 1.7176312196601942,
      "centroid_y_um": 0.8561134708737864
    },
    {
      "label": 57,
      "area_px": 40,
      "area_um2": 0.00244140625,
      "equivalent_radius_nm": 27.87693931488705,
      "max_height_nm": 6.353346875408251,
      "mean_height_nm": 4.164564408758561,
      "volume_nm3": 10167.393576070705,
      "centroid_x_um": 0.591796875,
      "centroid_y_um": 0.6685546875
    },
    {
      "label": 58,
      "area_px": 65,
      "area_um2": 0.00396728515625,
      "equivalent_radius_nm": 35.53626438646273,
      "max_height_nm": 6.108341057585909,
      "mean_height_nm": 4.283567666642887,
      "volume_nm3": 16994.134419664777,
      "centroid_x_um": 1.2193509615384615,
      "centroid_y_um": 0.7265625
    },
    {
      "label": 59,
      "area_px": 68,
      "area_um2": 0.004150390625,
      "equivalent_radius_nm": 36.347081966259985,
      "max_height_nm": 9.0083449707281,
      "mean_height_nm": 5.434323328409023,
      "volume_nm3": 22554.564595447602,
      "centroid_x_um": 0.8192784926470589,
      "centroid_y_um": 0.7318474264705882
    },
    {
      "label": 60,
      "area_px": 166,
      "area_um2": 0.0101318359375,
      "equivalent_radius_nm": 56.789642929837704,
      "max_height_nm": 10.61217564862207,
      "mean_height_nm": 5.729959880279655,
      "volume_nm3": 58055.01343545061,
      "centroid_x_um": 0.1786050451807229,
      "centroid_y_um": 0.7780967620481928
    },
    {
      "label": 61,
      "area_px": 37,
      "area_um2": 0.00225830078125,
      "equivalent_radius_nm": 26.81118170928788,
      "max_height_nm": 5.8959695866739255,
      "mean_height_nm": 4.089838854959656,
      "volume_nm3": 9236.086281341997,
      "centroid_x_um": 0.4233530405405405,
      "centroid_y_um": 0.7350084459459459
    },
    {
      "label": 62,
      "area_px": 577,
      "area_um2": 0.03521728515625,
      "equivalent_radius_nm": 105.87733482567475,
      "max_height_nm": 10.579291097611275,
      "mean_height_nm": 5.17669455988337,
      "volume_nm3": 182309.12848222075,
      "centroid_x_um": 0.8835301126516465,
      "centroid_y_um": 0.9236216421143848
    },
    {
      "label": 63,
      "area_px": 87,
      "area_um2": 0.00531005859375,
      "equivalent_radius_nm": 41.112578934017534,
      "max_height_nm": 9.659759972681147,
      "mean_height_nm": 5.610724819952525,
      "volume_nm3": 29793.277547355323,
      "centroid_x_um": 0.45079022988505746,
      "centroid_y_um": 0.819055316091954
    },
    {
      "label": 64,
      "area_px": 53,
      "area_um2": 0.00323486328125,
      "equivalent_radius_nm": 32.08876692668029,
      "max_height_nm": 6.786486426450578,
      "mean_height_nm": 4.6427778911839,
      "volume_nm3": 15018.751723190106,
      "centroid_x_um": 0.3245872641509434,
      "centroid_y_um": 0.7979068396226415
    },
    {
      "label": 65,
      "area_px": 33,
      "area_um2": 0.00201416015625,
      "equivalent_radius_nm": 25.32048755636162,
      "max_height_nm": 5.843962887199069,
      "mean_height_nm": 4.207089277309299,
      "volume_nm3": 8473.751596142998,
      "centroid_x_um": 1.893939393939394,
      "centroid_y_um": 0.8091856060606061
    },
    {
      "label": 66,
      "area_px": 378,
      "area_um2": 0.0230712890625,
      "equivalent_radius_nm": 85.69608739958733,
      "max_height_nm": 12.368237376952749,
      "mean_height_nm": 5.852065766279453,
      "volume_nm3": 135014.70090659382,
      "centroid_x_um": 1.130766369047619,
      "centroid_y_um": 0.9429356812169312
    },
    {
      "label": 67,
      "area_px": 190,
      "area_um2": 0.0115966796875,
      "equivalent_radius_nm": 60.75638066440431,
      "max_height_nm": 7.425187962730798,
      "mean_height_nm": 4.276834129038589,
      "volume_nm3": 49597.07547102856,
      "centroid_x_um": 0.13096217105263158,
      "centroid_y_um": 0.8978207236842105
    },
    {
      "label": 68,
      "area_px": 109,
      "area_um2": 0.00665283203125,
      "equivalent_radius_nm": 46.01806391697791,
      "max_height_nm": 8.455976740558746,
      "mean_height_nm": 4.970434327187782,
      "volume_nm3": 33067.46470113941,
      "centroid_x_um": 1.2995269495412844,
      "centroid_y_um": 0.8580131880733946
    },
    {
      "label": 69,
      "area_px": 104,
      "area_um2": 0.00634765625,
      "equivalent_radius_nm": 44.95021399805931,
      "max_height_nm": 9.36436488251786,
      "mean_height_nm": 5.515844046173554,
      "volume_nm3": 35012.68193371885,
      "centroid_x_um": 1.9615384615384615,
      "centroid_y_um": 0.869140625
    },
    {
      "label": 70,
      "area_px": 198,
      "area_um2": 0.0120849609375,
      "equivalent_radius_nm": 62.022274551576885,
      "max_height_nm": 9.299965946859631,
      "mean_height_nm": 4.72211801336233,
      "volume_nm3": 57066.61173374886,
      "centroid_x_um": 0.7364267676767676,
      "centroid_y_um": 0.9019097222222222
    },
    {
      "label": 71,
      "area_px": 73,
      "area_um2": 0.00445556640625,
      "equivalent_radius_nm": 37.65967121016537,
      "max_height_nm": 9.338046378705696,
      "mean_height_nm": 5.844085903789028,
      "volume_nm3": 26038.712828161562,
      "centroid_x_um": 1.8473886986301369,
      "centroid_y_um": 0.8806720890410958
    },
    {
      "label": 72,
      "area_px": 152,
      "area_um2": 0.00927734375,
      "equivalent_radius_nm": 54.34215889298475,
      "max_height_nm": 10.966544664717517,
      "mean_height_nm": 6.375598728069725,
      "volume_nm3": 59148.621012365606,
      "centroid_x_um": 0.3256064967105263,
      "centroid_y_um": 0.8951994243421053
    },
    {
      "label": 73,
      "area_px": 39,
      "area_um2": 0.00238037109375,
      "equivalent_radius_nm": 27.52627203103878,
      "max_height_nm": 5.642192859120775,
      "mean_height_nm": 3.941560133956498,
      "volume_nm3": 9382.375807147426,
      "centroid_x_um": 0.5088141025641025,
      "centroid_y_um": 0.9090544871794872
    },
    {
      "label": 74,
      "area_px": 26,
      "area_um2": 0.0015869140625,
      "equivalent_radius_nm": 22.475106999029656,
      "max_height_nm": 5.135337171046981,
      "mean_height_nm": 3.6742042854001715,
      "volume_nm3": 5830.646448999295,
      "centroid_x_um": 1.30078125,
      "centroid_y_um": 0.9266826923076923
    },
    {
      "label": 75,
      "area_px": 202,
      "area_um2": 0.0123291015625,
      "equivalent_radius_nm": 62.64562965688645,
      "max_height_nm": 13.280379229256154,
      "mean_height_nm": 6.2629678882438125,
      "volume_nm3": 77216.76717683411,
      "centroid_x_um": 0.42945544554455445,
      "centroid_y_um": 1.0059173886138615
    },
    {
      "label": 76,
      "area_px": 27,
      "area_um2": 0.00164794921875,
      "equivalent_radius_nm": 22.903242745449372,
      "max_height_nm": 5.4579017062090776,
      "mean_height_nm": 3.955797489086674,
      "volume_nm3": 6518.953381673596,
      "centroid_x_um": 0.5891203703703703,
      "centroid_y_um": 0.9302662037037037
    },
    {
      "label": 77,
      "area_px": 97,
      "area_um2": 0.00592041015625,
      "equivalent_radius_nm": 43.41111704387824,
      "max_height_nm": 11.539486423092056,
      "mean_height_nm": 6.060462753632607,
      "volume_nm3": 35880.42523818133,
      "centroid_x_um": 1.4565882731958764,
      "centroid_y_um": 0.9506282216494846
    },
    {
      "label": 78,
      "area_px": 37,
      "area_um2": 0.00225830078125,
      "equivalent_radius_nm": 26.81118170928788,
      "max_height_nm": 6.737687062093087,
      "mean_height_nm": 4.584981156506151,
      "volume_nm3": 10354.26652775437,
      "centroid_x_um": 1.0204814189189189,
      "centroid_y_um": 0.9603040540540541
    },
    {
      "label": 79,
      "area_px": 91,
      "area_um2": 0.00555419921875,
      "equivalent_radius_nm": 42.04707506072702,
      "max_height_nm": 8.047751205699067,
      "mean_height_nm": 4.6652552751696295,
      "volume_nm3": 25911.75720461647,
      "centroid_x_um": 1.85989010989011,
      "centroid_y_um": 0.9849759615384616
    },
    {
      "label": 80,
      "area_px": 46,
      "area_um2": 0.0028076171875,
      "equivalent_radius_nm": 29.894686942678955,
      "max_height_nm": 6.114157328430178,
      "mean_height_nm": 4.312073200410872,
      "volume_nm3": 12106.650831231696,
      "centroid_x_um": 0.034646739130434784,
      "centroid_y_um": 0.9765625
    },
    {
      "label": 81,
      "area_px": 867,
      "area_um2": 0.05291748046875,
      "equivalent_radius_nm": 129.7850422242131,
      "max_height_nm": 9.030204226794762,
      "mean_height_nm": 4.682278613769421,
      "volume_nm3": 247774.38709338917,
      "centroid_x_um": 0.6072574250288351,
      "centroid_y_um": 1.2365556516724336
    },
    {
      "label": 82,
      "area_px": 112,
      "area_um2": 0.0068359375,
      "equivalent_radius_nm": 46.647041573764426,
      "max_height_nm": 9.075506799211018,
      "mean_height_nm": 5.3524485030333855,
      "volume_nm3": 36589.003438704785,
      "centroid_x_um": 1.96240234375,
      "centroid_y_um": 1.0401088169642858
    },
    {
      "label": 83,
      "area_px": 1120,
      "area_um2": 0.068359375,
      "equivalent_radius_nm": 147.5108974816609,
      "max_height_nm": 15.51732551438513,
      "mean_height_nm": 6.791501276871617,
      "volume_nm3": 464262.7825986457,
      "centroid_x_um": 0.10966099330357143,
      "centroid_y_um": 1.372998046875
    },
    {
      "label": 84,
      "area_px": 243,
      "area_um2": 0.01483154296875,
      "equivalent_radius_nm": 68.70972823634811,
      "max_height_nm": 11.663390421270563,
      "mean_height_nm": 5.437852323853393,
      "volume_nm3": 80651.74039894863,
      "centroid_x_um": 1.2690972222222223,
      "centroid_y_um": 1.0995048868312758
    },
    {
      "label": 85,
      "area_px": 439,
      "area_um2": 0.02679443359375,
      "equivalent_radius_nm": 92.35222307874186,
      "max_height_nm": 11.365445005994285,
      "mean_height_nm": 5.630695047228239,
      "volume_nm3": 150871.28452961406,
      "centroid_x_um": 1.4835919703872438,
      "centroid_y_um": 1.1552890091116175
    },
    {
      "label": 86,
      "area_px": 48,
      "area_um2": 0.0029296875,
      "equivalent_radius_nm": 30.537656993932494,
      "max_height_nm": 8.835807068886343,
      "mean_height_nm": 5.534167837294152,
      "volume_nm3": 16213.382335822711,
      "centroid_x_um": 1.5774739583333333,
      "centroid_y_um": 1.03515625
    },
    {
      "label": 87,
      "area_px": 191,
      "area_um2": 0.01165771484375,
      "equivalent_radius_nm": 60.91605605320447,
      "max_height_nm": 10.210134888111872,
      "mean_height_nm": 5.408354331450818,
      "volume_nm3": 63049.05257001381,
      "centroid_x_um": 1.6634898560209423,
      "centroid_y_um": 1.1254499345549738
    },
    {
      "label": 88,
      "area_px": 69,
      "area_um2": 0.00421142578125,
      "equivalent_radius_nm": 36.613364514903154,
      "max_height_nm": 8.341538698136599,
      "mean_height_nm": 5.038655336182967,
      "volume_nm3": 21219.922985633835,
      "centroid_x_um": 1.7750226449275361,
      "centroid_y_um": 1.086730072463768
    },
    {
      "label": 89,
      "area_px": 93,
      "area_um2": 0.00567626953125,
      "equivalent_radius_nm": 42.50661958378608,
      "max_height_nm": 8.721437369427653,
      "mean_height_nm": 4.815150207310464,
      "volume_nm3": 27332.09041014851,
      "centroid_x_um": 0.3130040322580645,
      "centroid_y_um": 1.1363407258064515
    },
    {
      "label": 90,
      "area_px": 54,
      "area_um2": 0.0032958984375,
      "equivalent_radius_nm": 32.3900765129377,
      "max_height_nm": 7.944583447949107,
      "mean_height_nm": 5.037304244994631,
      "volume_nm3": 16602.44319028992,
      "centroid_x_um": 0.033275462962962965,
      "centroid_y_um": 1.0901331018518519
    },
    {
      "label": 91,
      "area_px": 111,
      "area_um2": 0.00677490234375,
      "equivalent_radius_nm": 46.438328931447984,
      "max_height_nm": 7.71730039547823,
      "mean_height_nm": 4.596484973056042,
      "volume_nm3": 31140.736816969038,
      "centroid_x_um": 0.9458051801801802,
      "centroid_y_um": 1.1360501126126126
    },
    {
      "label": 92,
      "area_px": 72,
      "area_um2": 0.00439453125,
      "equivalent_radius_nm": 37.400838787634314,
      "max_height_nm": 8.984247381731901,
      "mean_height_nm": 5.405596612973107,
      "volume_nm3": 23755.063240604475,
      "centroid_x_um": 1.0436197916666667,
      "centroid_y_um": 1.1166449652777777
    },
    {
      "label": 93,
      "area_px": 53,
      "area_um2": 0.00323486328125,
      "equivalent_radius_nm": 32.08876692668029,
      "max_height_nm": 7.6243964795720265,
      "mean_height_nm": 4.857745829781505,
      "volume_nm3": 15714.143614405506,
      "centroid_x_um": 0.7473466981132075,
      "centroid_y_um": 1.1446049528301887
    },
    {
      "label": 94,
      "area_px": 72,
      "area_um2": 0.00439453125,
      "equivalent_radius_nm": 37.400838787634314,
      "max_height_nm": 8.965485953649955,
      "mean_height_nm": 5.168987848396011,
      "volume_nm3": 22715.278630646535,
      "centroid_x_um": 1.3473307291666667,
      "centroid_y_um": 1.1532118055555556
    },
    {
      "label": 95,
      "area_px": 25,
      "area_um2": 0.00152587890625,
      "equivalent_radius_nm": 22.03865560733423,
      "max_height_nm": 4.90194662691043,
      "mean_height_nm": 3.6697090419449547,
      "volume_nm3": 5599.531619178702,
      "centroid_x_um": 0.0303125,
      "centroid_y_um": 1.160625
    },
    {
      "label": 96,
      "area_px": 1115,
      "area_um2": 0.06805419921875,
      "equivalent_radius_nm": 147.18126377922337,
      "max_height_nm": 11.470967343994793,
      "mean_height_nm": 5.1422811315932435,
      "volume_nm3": 349953.8245682658,
      "centroid_x_um": 1.2708380044843048,
      "centroid_y_um": 1.4232202914798207
    },
    {
      "label": 97,
      "area_px": 23,
      "area_um2": 0.00140380859375,
      "equivalent_radius_nm": 21.138735858617228,
      "max_height_nm": 4.893991390968257,
      "mean_height_nm": 3.7046249114700025,
      "volume_nm3": 5200.584287341922,
      "centroid_x_um": 0.234375,
      "centroid_y_um": 1.1861413043478262
    },
    {
      "label": 98,
      "area_px": 49,
      "area_um2": 0.00299072265625,
      "equivalent_radius_nm": 30.854117850267922,
      "max_height_nm": 7.7098289170078615,
      "mean_height_nm": 5.1265447846036745,
      "volume_nm3": 15332.073635594486,
      "centroid_x_um": 0.8246173469387755,
      "centroid_y_um": 1.2002551020408163
    },
    {
      "label": 99,
      "area_px": 106,
      "area_um2": 0.0064697265625,
      "equivalent_radius_nm": 45.38036938754049,
      "max_height_nm": 8.629133888971696,
      "mean_height_nm": 5.21183930390823,
      "volume_nm3": 33719.17518397658,
      "centroid_x_um": 1.8876031839622642,
      "centroid_y_um": 1.217128537735849
    },
    {
      "label": 100,
      "area_px": 39,
      "area_um2": 0.00238037109375,
      "equivalent_radius_nm": 27.52627203103878,
      "max_height_nm": 6.344905483297277,
      "mean_height_nm": 4.331733016337226,
      "volume_nm3": 10311.132057931629,
      "centroid_x_um": 1.6221955128205128,
      "centroid_y_um": 1.2335737179487178
    },
    {
      "label": 101,
      "area_px": 137,
      "area_um2": 0.00836181640625,
      "equivalent_radius_nm": 51.59117006390911,
      "max_height_nm": 12.1208329513892,
      "mean_height_nm": 5.8337192487772995,
      "volume_nm3": 48780.489323882444,
      "centroid_x_um": 1.7354584854014599,
      "centroid_y_um": 1.2760606751824817
    },
    {
      "label": 102,
      "area_px": 234,
      "area_um2": 0.0142822265625,
      "equivalent_radius_nm": 67.42532099708897,
      "max_height_nm": 11.638973209706084,
      "mean_height_nm": 5.602864402079827,
      "volume_nm3": 80021.37878947017,
      "centroid_x_um": 0.26111778846153844,
      "centroid_y_um": 1.3218816773504274
    },
    {
      "label": 103,
      "area_px": 115,
      "area_um2": 0.00701904296875,
      "equivalent_radius_nm": 47.2676503382805,
      "max_height_nm": 6.289471741483574,
      "mean_height_nm": 4.132349427910268,
      "volume_nm3": 29005.13819639165,
      "centroid_x_um": 0.3983016304347826,
      "centroid_y_um": 1.300203804347826
    },
    {
      "label": 104,
      "area_px": 20,
      "area_um2": 0.001220703125,
      "equivalent_radius_nm": 19.7119728282825,
      "max_height_nm": 4.38820545349307,
      "mean_height_nm": 3.4355482513053572,
      "volume_nm3": 4193.784486456735,
      "centroid_x_um": 0.882421875,
      "centroid_y_um": 1.24140625
    },
    {
      "label": 105,
      "area_px": 36,
      "area_um2": 0.002197265625,
      "equivalent_radius_nm": 26.446386728801077,
      "max_height_nm": 6.514676081590812,
      "mean_height_nm": 4.388092075148972,
      "volume_nm3": 9641.803876059754,
      "centroid_x_um": 1.2957899305555556,
      "centroid_y_um": 1.2669270833333333
    },
    {
      "label": 106,
      "area_px": 22,
      "area_um2": 0.0013427734375,
      "equivalent_radius_nm": 20.674091517192295,
      "max_height_nm": 5.2635083806325245,
      "mean_height_nm": 3.876663817671455,
      "volume_nm3": 5205.4812004865735,
      "centroid_x_um": 0.8053977272727273,
      "centroid_y_um": 1.2883522727272727
    },
    {
      "label": 107,
      "area_px": 80,
      "area_um2": 0.0048828125,
      "equivalent_radius_nm": 39.423945656565,
      "max_height_nm": 8.734207935559644,
      "mean_height_nm": 5.059224510645157,
      "volume_nm3": 24703.244680884556,
      "centroid_x_um": 1.35751953125,
      "centroid_y_um": 1.312890625
    },
    {
      "label": 108,
      "area_px": 117,
      "area_um2": 0.00714111328125,
      "equivalent_radius_nm": 47.67690170072132,
      "max_height_nm": 7.0727138819720725,
      "mean_height_nm": 4.140775830319209,
      "volume_nm3": 29569.749276571496,
      "centroid_x_um": 1.4450454059829059,
      "centroid_y_um": 1.3407451923076923
    },
    {
      "label": 109,
      "area_px": 36,
      "area_um2": 0.002197265625,
      "equivalent_radius_nm": 26.446386728801077,
      "max_height_nm": 6.296423562061806,
      "mean_height_nm": 4.475323924016298,
      "volume_nm3": 9833.475418981121,
      "centroid_x_um": 1.6215277777777777,
      "centroid_y_um": 1.30078125
    },
    {
      "label": 110,
      "area_px": 36,
      "area_um2": 0.002197265625,
      "equivalent_radius_nm": 26.446386728801077,
      "max_height_nm": 6.411111682017602,
      "mean_height_nm": 4.498375780738335,
      "volume_nm3": 9884.12647134888,
      "centroid_x_um": 0.8997395833333334,
      "centroid_y_um": 1.314453125
    },
    {
      "label": 111,
      "area_px": 208,
      "area_um2": 0.0126953125,
      "equivalent_radius_nm": 63.56920226762843,
      "max_height_nm": 10.000788705462403,
      "mean_height_nm": 5.430746021555196,
      "volume_nm3": 68945.01785177496,
      "centroid_x_um": 1.8614032451923077,
      "centroid_y_um": 1.3941932091346154
    },
    {
      "label": 112,
      "area_px": 425,
      "area_um2": 0.02593994140625,
      "equivalent_radius_nm": 90.86770491564997,
      "max_height_nm": 10.646387666036215,
      "mean_height_nm": 6.074995107163619,
      "volume_nm3": 157585.0171230797,
      "centroid_x_um": 0.9382536764705882,
      "centroid_y_um": 1.4643382352941177
    },
    {
      "label": 113,
      "area_px": 1014,
      "area_um2": 0.0618896484375,
      "equivalent_radius_nm": 140.35699822273003,
      "max_height_nm": 12.193754302306207,
      "mean_height_nm": 5.181162809429831,
