Repository: lexwolf/nublar

# nublar

`nublar` is a scientific project for effective-medium / Mie-based optical simulations of silver nano-island deposition, with scripts to sweep filling fraction or deposition-step scenarios and generate analysis plots.

## Repository layout

- `src/`: C++ simulation and analysis code.
- `include/`: project headers.
- `bin/`: compiled executables (`mie`, `getmax`, `getenz`, `cm`, aliases).
- `scripts/bash/`: orchestration and workflow scripts.
- `scripts/gnuplot/`: hand-written plotting scripts plus generated gnuplot files under mirrored subdirectories such as `scripts/gnuplot/output/` and `scripts/gnuplot/experimental/`.
- `scripts/convert/`: conversion utilities for imported data.

File: data/experimental/intermediate/afm_batch/30s_2um_image/Nis_Ag_30s_2um_Image_1_features.json (part 1 of 2)
{
  "summary": {
    "path": "data/experimental/raw/afm/Nis_Ag_30s_2um Image 1.stp",
    "rows": 256,
    "cols": 256,
    "x_size_um": 2.0,
    "y_size_um": 2.0,
    "dx_nm": 7.8125,
    "dy_nm": 7.8125,
    "z_min_nm": -5.972784852259064,
    "z_max_nm": 14.85673682922637,
    "z_mean_nm": -5.524755457807229e-16,
    "z_std_nm": 2.1812602443277704,
    "percentile_p01_nm": -4.1665392944233,
    "percentile_p50_nm": -0.2681901698899827,
    "percentile_p99_nm": 6.565683015462371,
    "baseline_nm": -1.4203931664548448,
    "threshold_nm": 1.6044731413302673,
    "threshold_sigma": 0.6417892565321069,
    "coverage_fraction": 0.332183837890625,
    "island_count": 232,
    "number_density_per_um2": 58.0,
    "equivalent_thickness_nm": 1.0329133959998154,
    "mean_island_height_nm": 2.9248550386123715,
    "mean_equivalent_radius_nm": 38.70585138910961,
    "std_equivalent_radius_nm": 18.025417680951968,
    "mean_volume_nm3": 17808.85165516923
  },
  "islands": [
    {
      "label": 1,
      "area_px": 540,
      "area_um2": 0.032958984375,
      "equivalent_radius_nm": 102.42641536800741,
      "max_height_nm": 10.377545862007826,
      "mean_height_nm": 3.446320816949241,
      "volume_nm3": 113587.23395706726,
      "centroid_x_um": 0.2244357638888889,
      "centroid_y_um": 0.17152777777777778
    },
    {
      "label": 2,
      "area_px": 40,
      "area_um2": 0.00244140625,
      "equivalent_radius_nm": 27.87693931488705,
      "max_height_nm": 3.5140905331841226,
      "mean_height_nm": 2.315469578607413,
      "volume_nm3": 5653.001900897004,
      "centroid_x_um": 0.521484375,
      "centroid_y_um": 0.0490234375
    },
    {
      "label": 3,
      "area_px": 37,
      "area_um2": 0.00225830078125,
      "equivalent_radius_nm": 26.81118170928788,
      "max_height_nm": 5.311390931288382,
      "mean_height_nm": 3.246771457998308,
      "volume_nm3": 7332.186520137781,
      "centroid_x_um": 0.6864442567567568,
      "centroid_y_um": 0.022804054054054054
    },
    {
      "label": 4,
      "area_px": 279,
      "area_um2": 0.01702880859375,
      "equivalent_radius_nm": 73.62362477711973,
      "max_height_nm": 5.030791750565715,
      "mean_height_nm": 2.5999731506219224,
      "volume_nm3": 44274.44513082986,
      "centroid_x_um": 0.8174843189964157,
      "centroid_y_um": 0.09234991039426524
    },
    {
      "label": 5,
      "area_px": 113,
      "area_um2": 0.00689697265625,
      "equivalent_radius_nm": 46.85482452452099,
      "max_height_nm": 5.74545748459453,
      "mean_height_nm": 3.2368524510643812,
      "volume_nm3": 22324.48284730683,
      "centroid_x_um": 1.010024889380531,
      "centroid_y_um": 0.057867809734513276
    },
    {
      "label": 6,
      "area_px": 73,
      "area_um2": 0.00445556640625,
      "equivalent_radius_nm": 37.65967121016537,
      "max_height_nm": 3.3737708585166795,
      "mean_height_nm": 2.320087187952535,
      "volume_nm3": 10337.302534212344,
      "centroid_x_um": 1.1868578767123288,
      "centroid_y_um": 0.024507705479452056
    },
    {
      "label": 7,
      "area_px": 33,
      "area_um2": 0.00201416015625,
      "equivalent_radius_nm": 25.32048755636162,
      "max_height_nm": 4.997200674994174,
      "mean_height_nm": 2.331350624727695,
      "volume_nm3": 4695.713538575069,
      "centroid_x_um": 1.402935606060606,
      "centroid_y_um": 0.03977272727272727
    },
    {
      "label": 8,
      "area_px": 205,
      "area_um2": 0.01251220703125,
      "equivalent_radius_nm": 63.10910549219671,
      "max_height_nm": 8.059870728101716,
      "mean_height_nm": 3.019516141457835,
      "volume_nm3": 37780.81109612159,
      "centroid_x_um": 1.5119664634146341,
      "centroid_y_um": 0.08910060975609756
    },
    {
      "label": 9,
      "area_px": 24,
      "area_um2": 0.00146484375,
      "equivalent_radius_nm": 21.59338434195847,
      "max_height_nm": 3.7709601753088102,
      "mean_height_nm": 2.499689370719967,
      "volume_nm3": 3661.6543516405773,
      "centroid_x_um": 1.6595052083333333,
      "centroid_y_um": 0.024739583333333332
    },
    {
      "label": 10,
      "area_px": 41,
      "area_um2": 0.00250244140625,
      "equivalent_radius_nm": 28.223249975951433,
      "max_height_nm": 4.038459705179281,
      "mean_height_nm": 2.5648660382367354,
      "volume_nm3": 6418.4269755680025,
      "centroid_x_um": 1.9559832317073171,
      "centroid_y_um": 0.03010670731707317
    },
    {
      "label": 11,
      "area_px": 105,
      "area_um2": 0.00640869140625,
      "equivalent_radius_nm": 45.16580379125866,
      "max_height_nm": 4.649636212624195,
      "mean_height_nm": 2.5232963418934706,
      "volume_nm3": 16171.027581714747,
      "centroid_x_um": 1.3183035714285714,
      "centroid_y_um": 0.08928571428571429
    },
    {
      "label": 12,
      "area_px": 126,
      "area_um2": 0.0076904296875,
      "equivalent_radius_nm": 49.47665912864944,
      "max_height_nm": 6.668703389662671,
      "mean_height_nm": 3.399064555855389,
      "volume_nm3": 26140.266970079287,
      "centroid_x_um": 0.3795262896825397,
      "centroid_y_um": 0.08897569444444445
    },
    {
      "label": 13,
      "area_px": 321,
      "area_um2": 0.01959228515625,
      "equivalent_radius_nm": 78.97099504353677,
      "max_height_nm": 7.040696807026293,
      "mean_height_nm": 2.7864139903760883,
      "volume_nm3": 54592.21746281277,
      "centroid_x_um": 1.7608790887850467,
      "centroid_y_um": 0.10594334112149532
    },
    {
      "label": 14,
      "area_px": 85,
      "area_um2": 0.00518798828125,
      "equivalent_radius_nm": 40.637273030157026,
      "max_height_nm": 6.129832605481633,
      "mean_height_nm": 3.1349468371245366,
      "volume_nm3": 16264.067453343849,
      "centroid_x_um": 0.046139705882352944,
      "centroid_y_um": 0.12729779411764705
    },
    {
      "label": 15,
      "area_px": 87,
      "area_um2": 0.00531005859375,
      "equivalent_radius_nm": 41.112578934017534,
      "max_height_nm": 4.033304877442406,
      "mean_height_nm": 2.476158924640443,
      "volume_nm3": 13148.548977277744,
      "centroid_x_um": 0.6126975574712644,
      "centroid_y_um": 0.11009339080459771
    },
    {
      "label": 16,
      "area_px": 30,
      "area_um2": 0.0018310546875,
      "equivalent_radius_nm": 24.142137626449347,
      "max_height_nm": 2.4432993165345573,
      "mean_height_nm": 1.9776156149628126,
      "volume_nm3": 3621.1223418508534,
      "centroid_x_um": 1.9072916666666666,
      "centroid_y_um": 0.09817708333333333
    },
    {
      "label": 17,
      "area_px": 121,
      "area_um2": 0.00738525390625,
      "equivalent_radius_nm": 48.48504233613531,
      "max_height_nm": 8.858512325559689,
      "mean_height_nm": 3.7450364454128047,
      "volume_nm3": 27658.04503753353,
      "centroid_x_um": 1.1823992768595042,
      "centroid_y_um": 0.15334452479338842
    },
    {
      "label": 18,
      "area_px": 293,
      "area_um2": 0.01788330078125,
      "equivalent_radius_nm": 75.44820366496596,
      "max_height_nm": 5.163822649699675,
      "mean_height_nm": 2.7486209221755615,
      "volume_nm3": 49154.41468490232,
      "centroid_x_um": 1.00847909556314,
      "centroid_y_um": 0.2619720563139932
    },
    {
      "label": 19,
      "area_px": 20,
      "area_um2": 0.001220703125,
      "equivalent_radius_nm": 19.7119728282825,
      "max_height_nm": 4.349465152891712,
      "mean_height_nm": 3.0227740763025706,
      "volume_nm3": 3689.909761111536,
      "centroid_x_um": 1.609375,
      "centroid_y_um": 0.12890625
    },
    {
      "label": 20,
      "area_px": 74,
      "area_um2": 0.0045166015625,
      "equivalent_radius_nm": 37.91673679652438,
      "max_height_nm": 5.2908923179085505,
      "mean_height_nm": 2.905476850067848,
      "volume_nm3": 13122.88128082402,
      "centroid_x_um": 0.4635768581081081,
      "centroid_y_um": 0.15973395270270271
    },
    {
      "label": 21,
      "area_px": 39,
      "area_um2": 0.00238037109375,
      "equivalent_radius_nm": 27.52627203103878,
      "max_height_nm": 2.7347150970255636,
      "mean_height_nm": 2.013893658634699,
      "volume_nm3": 4793.814250900467,
      "centroid_x_um": 0.694511217948718,
      "centroid_y_um": 0.1608573717948718
    },
    {
      "label": 22,
      "area_px": 34,
      "area_um2": 0.0020751953125,
      "equivalent_radius_nm": 25.70126813468571,
      "max_height_nm": 4.938260748815889,
      "mean_height_nm": 3.4769930981542503,
      "volume_nm3": 7215.439778884553,
      "centroid_x_um": 1.9744944852941178,
      "centroid_y_um": 0.17509191176470587
    },
    {
      "label": 23,
      "area_px": 30,
      "area_um2": 0.0018310546875,
      "equivalent_radius_nm": 24.142137626449347,
      "max_height_nm": 5.500388433843771,
      "mean_height_nm": 3.299339711495752,
      "volume_nm3": 6041.271444389194,
      "centroid_x_um": 0.9270833333333334,
      "centroid_y_um": 0.19114583333333332
    },
    {
      "label": 24,
      "area_px": 22,
      "area_um2": 0.0013427734375,
      "equivalent_radius_nm": 20.674091517192295,
      "max_height_nm": 3.3041361530237183,
      "mean_height_nm": 2.3882294488438074,
      "volume_nm3": 3206.8510665627296,
      "centroid_x_um": 1.4264914772727273,
      "centroid_y_um": 0.19140625
    },
    {
      "label": 25,
      "area_px": 41,
      "area_um2": 0.00250244140625,
      "equivalent_radius_nm": 28.223249975951433,
      "max_height_nm": 6.650252330413167,
      "mean_height_nm": 3.5110232476661016,
      "volume_nm3": 8786.129953266001,
      "centroid_x_um": 0.864329268292683,
      "centroid_y_um": 0.20503048780487804
    },
    {
      "label": 26,
      "area_px": 405,
      "area_um2": 0.02471923828125,
      "equivalent_radius_nm": 88.70387772727126,
      "max_height_nm": 9.461805123721808,
      "mean_height_nm": 2.9794758554867435,
      "volume_nm3": 73650.37362500801,
      "centroid_x_um": 1.5960648148148149,
      "centroid_y_um": 0.2597993827160494
    },
    {
      "label": 27,
      "area_px": 29,
      "area_um2": 0.00177001953125,
      "equivalent_radius_nm": 23.73635851463476,
      "max_height_nm": 4.68942257955142,
      "mean_height_nm": 2.7601529760032815,
      "volume_nm3": 4885.524676763621,
      "centroid_x_um": 1.8720366379310345,
      "centroid_y_um": 0.21363146551724138
    },
    {
      "label": 28,
      "area_px": 104,
      "area_um2": 0.00634765625,
      "equivalent_radius_nm": 44.95021399805931,
      "max_height_nm": 5.476610260620481,
      "mean_height_nm": 3.009580901263684,
      "volume_nm3": 19103.785017787053,
      "centroid_x_um": 0.05416165865384615,
      "centroid_y_um": 0.26404747596153844
    },
    {
      "label": 29,
      "area_px": 25,
      "area_um2": 0.00152587890625,
      "equivalent_radius_nm": 22.03865560733423,
      "max_height_nm": 5.667260556406347,
      "mean_height_nm": 3.5178419659047124,
      "volume_nm3": 5367.800851295033,
      "centroid_x_um": 0.425,
      "centroid_y_um": 0.210625
    },
    {
      "label": 30,
      "area_px": 28,
      "area_um2": 0.001708984375,
      "equivalent_radius_nm": 23.323520786882213,
      "max_height_nm": 4.739082415893725,
      "mean_height_nm": 3.0205760876932217,
      "volume_nm3": 5162.117337366346,
      "centroid_x_um": 0.6411830357142857,
      "centroid_y_um": 0.21763392857142858
    },
    {
      "label": 31,
      "area_px": 73,
      "area_um2": 0.00445556640625,
      "equivalent_radius_nm": 37.65967121016537,
      "max_height_nm": 5.801278335437916,
      "mean_height_nm": 3.2611311443406614,
      "volume_nm3": 14530.18637309987,
      "centroid_x_um": 1.3501712328767124,
      "centroid_y_um": 0.2348030821917808
    },
    {
      "label": 32,
      "area_px": 256,
      "area_um2": 0.015625,
      "equivalent_radius_nm": 70.52369794346954,
      "max_height_nm": 8.571233571834078,
      "mean_height_nm": 3.4154211711983726,
      "volume_nm3": 53365.955799974574,
      "centroid_x_um": 0.49163818359375,
      "centroid_y_um": 0.334320068359375
    },
    {
      "label": 33,
      "area_px": 78,
      "area_um2": 0.0047607421875,
      "equivalent_radius_nm": 38.928027227866245,
      "max_height_nm": 3.808724100914135,
      "mean_height_nm": 2.3466159413099623,
      "volume_nm3": 11171.63350965436,
      "centroid_x_um": 1.1721754807692308,
      "centroid_y_um": 0.23828125
    },
    {
      "label": 34,
      "area_px": 67,
      "area_um2": 0.00408935546875,
      "equivalent_radius_nm": 36.078834152767115,
      "max_height_nm": 4.2594125705831605,
      "mean_height_nm": 2.455034276332664,
      "volume_nm3": 10039.507843889678,
      "centroid_x_um": 1.9483442164179106,
      "centroid_y_um": 0.2678404850746269
    },
    {
      "label": 35,
      "area_px": 86,
      "area_um2": 0.0052490234375,
      "equivalent_radius_nm": 40.87561685120696,
      "max_height_nm": 3.885012350411484,
      "mean_height_nm": 2.5095574370641955,
      "volume_nm3": 13172.725804902395,
      "centroid_x_um": 0.8021438953488372,
      "centroid_y_um": 0.3062318313953488
    },
    {
      "label": 36,
      "area_px": 148,
      "area_um2": 0.009033203125,
      "equivalent_radius_nm": 53.62236341857576,
      "max_height_nm": 5.881480457121393,
      "mean_height_nm": 2.6089172911533405,
      "volume_nm3": 23566.879827312892,
      "centroid_x_um": 1.8542546452702702,
      "centroid_y_um": 0.33366765202702703
    },
    {
      "label": 37,
      "area_px": 108,
      "area_um2": 0.006591796875,
      "equivalent_radius_nm": 45.806485490898744,
      "max_height_nm": 5.44881704903386,
      "mean_height_nm": 2.8579540721214904,
      "volume_nm3": 18839.052721503966,
      "centroid_x_um": 0.3883101851851852,
      "centroid_y_um": 0.3179253472222222
    },
    {
      "label": 38,
      "area_px": 83,
      "area_um2": 0.00506591796875,
      "equivalent_radius_nm": 40.15634161685091,
      "max_height_nm": 5.861265236081929,
      "mean_height_nm": 3.1107758042935356,
      "volume_nm3": 15758.935043723357,
      "centroid_x_um": 0.6675451807228916,
      "centroid_y_um": 0.3224774096385542
    },
    {
      "label": 39,
      "area_px": 126,
      "area_um2": 0.0076904296875,
      "equivalent_radius_nm": 49.47665912864944,
      "max_height_nm": 6.7200006869024556,
      "mean_height_nm": 2.8672691180183727,
      "volume_nm3": 22050.531547260434,
      "centroid_x_um": 1.2093253968253967,
      "centroid_y_um": 0.3428819444444444
    },
    {
      "label": 40,
      "area_px": 165,
      "area_um2": 0.01007080078125,
      "equivalent_radius_nm": 56.618331399462114,
      "max_height_nm": 8.128159943552824,
      "mean_height_nm": 3.249963785671783,
      "volume_nm3": 32729.7378317776,
      "centroid_x_um": 0.09450757575757576,
      "centroid_y_um": 0.39857954545454544
    },
    {
      "label": 41,
      "area_px": 122,
      "area_um2": 0.0074462890625,
      "equivalent_radius_nm": 48.68498150329299,
      "max_height_nm": 5.139136411845058,
      "mean_height_nm": 2.4654393396652834,
      "volume_nm3": 18358.373989206822,
      "centroid_x_um": 1.3253714139344261,
      "centroid_y_um": 0.38108350409836067
    },
    {
      "label": 42,
      "area_px": 53,
      "area_um2": 0.00323486328125,
      "equivalent_radius_nm": 32.08876692668029,
      "max_height_nm": 3.5923474718795014,
      "mean_height_nm": 2.659340648088409,
      "volume_nm3": 8602.603414836773,
      "centroid_x_um": 1.4497346698113207,
      "centroid_y_um": 0.3683667452830189
    },
    {
      "label": 43,
      "area_px": 228,
      "area_um2": 0.013916015625,
      "equivalent_radius_nm": 66.55528040452991,
      "max_height_nm": 6.222508612940533,
      "mean_height_nm": 3.100961279243271,
      "volume_nm3": 43153.02561446935,
      "centroid_x_um": 0.8675301535087719,
      "centroid_y_um": 0.43133223684210525
    },
    {
      "label": 44,
      "area_px": 29,
      "area_um2": 0.00177001953125,
      "equivalent_radius_nm": 23.73635851463476,
      "max_height_nm": 3.677333872126923,
      "mean_height_nm": 2.5466881565354114,
      "volume_nm3": 4507.687777070736,
      "centroid_x_um": 0.578125,
      "centroid_y_um": 0.37634698275862066
    },
    {
      "label": 45,
      "area_px": 246,
      "area_um2": 0.0150146484375,
      "equivalent_radius_nm": 69.13256132409862,
      "max_height_nm": 8.417117316107255,
      "mean_height_nm": 3.6002257055616997,
      "volume_nm3": 54056.12326465931,
      "centroid_x_um": 1.5809197154471544,
      "centroid_y_um": 0.4535696138211382
    },
    {
      "label": 46,
      "area_px": 85,
      "area_um2": 0.00518798828125,
      "equivalent_radius_nm": 40.637273030157026,
      "max_height_nm": 6.4047416480720045,
      "mean_height_nm": 3.0051104784314226,
      "volume_nm3": 15590.477945963801,
      "centroid_x_um": 1.8064338235294117,
      "centroid_y_um": 0.40174632352941175
    },
    {
      "label": 47,
      "area_px": 32,
      "area_um2": 0.001953125,
      "equivalent_radius_nm": 24.933892525089544,
      "max_height_nm": 3.754493957923525,
      "mean_height_nm": 2.6407914481461034,
      "volume_nm3": 5157.795797160358,
      "centroid_x_um": 0.304931640625,
      "centroid_y_um": 0.38037109375
    },
    {
      "label": 48,
      "area_px": 20,
      "area_um2": 0.001220703125,
      "equivalent_radius_nm": 19.7119728282825,
      "max_height_nm": 3.554159091648955,
      "mean_height_nm": 2.429834887608368,
      "volume_nm3": 2966.107040537559,
      "centroid_x_um": 1.39140625,
      "centroid_y_um": 0.409375
    },
    {
      "label": 49,
      "area_px": 281,
      "area_um2": 0.01715087890625,
      "equivalent_radius_nm": 73.88703751403499,
      "max_height_nm": 6.583386335704162,
      "mean_height_nm": 3.0065305731126357,
      "volume_nm3": 51564.64178739323,
      "centroid_x_um": 1.0678658807829182,
      "centroid_y_um": 0.5073398576512456
    },
    {
      "label": 50,
      "area_px": 125,
      "area_um2": 0.00762939453125,
      "equivalent_radius_nm": 49.27993207070625,
      "max_height_nm": 5.614192221198845,
      "mean_height_nm": 2.9716731225001514,
      "volume_nm3": 22672.066669465265,
      "centroid_x_um": 1.921375,
      "centroid_y_um": 0.503375
    },
    {
      "label": 51,
      "area_px": 22,
      "area_um2": 0.0013427734375,
      "equivalent_radius_nm": 20.674091517192295,
      "max_height_nm": 4.636774119979055,
      "mean_height_nm": 3.045745219951689,
      "volume_nm3": 4089.745778743723,
      "centroid_x_um": 0.7134232954545454,
      "centroid_y_um": 0.42223011363636365
    },
    {
      "label": 52,
      "area_px": 28,
      "area_um2": 0.001708984375,
      "equivalent_radius_nm": 23.323520786882213,
      "max_height_nm": 4.128414433692198,
      "mean_height_nm": 2.5338757514510504,
      "volume_nm3": 4330.354067421229,
      "centroid_x_um": 0.3256138392857143,
      "centroid_y_um": 0.43359375
    },
    {
      "label": 53,
      "area_px": 46,
      "area_um2": 0.0028076171875,
      "equivalent_radius_nm": 29.894686942678955,
      "max_height_nm": 6.509075720103747,
      "mean_height_nm": 3.4833513245869967,
      "volume_nm3": 9779.917049011343,
      "centroid_x_um": 1.180876358695652,
      "centroid_y_um": 0.4478600543478261
    },
    {
      "label": 54,
      "area_px": 141,
      "area_um2": 0.00860595703125,
      "equivalent_radius_nm": 52.33890716398061,
      "max_height_nm": 6.156457393978068,
      "mean_height_nm": 3.0222981513135614,
      "volume_nm3": 26009.76802583082,
      "centroid_x_um": 0.20921985815602834,
      "centroid_y_um": 0.5120234929078015
    },
    {
      "label": 55,
      "area_px": 96,
      "area_um2": 0.005859375,
      "equivalent_radius_nm": 43.18676868391694,
      "max_height_nm": 6.867483111203523,
      "mean_height_nm": 3.6407997297482217,
      "volume_nm3": 21332.810916493487,
      "centroid_x_um": 0.54345703125,
      "centroid_y_um": 0.4978841145833333
    },
    {
      "label": 56,
      "area_px": 103,
      "area_um2": 0.00628662109375,
      "equivalent_radius_nm": 44.733585199849344,
      "max_height_nm": 6.465601537023733,
      "mean_height_nm": 2.9463245369809967,
      "volume_nm3": 18522.425983217938,
      "centroid_x_um": 1.2280794902912622,
      "centroid_y_um": 0.5069781553398058
    },
    {
      "label": 57,
      "area_px": 30,
      "area_um2": 0.0018310546875,
      "equivalent_radius_nm": 24.142137626449347,
      "max_height_nm": 4.110716863688966,
      "mean_height_nm": 2.503258501370941,
      "volume_nm3": 4583.603212959486,
      "centroid_x_um": 0.05963541666666667,
      "centroid_y_um": 0.4875
    },
    {
      "label": 58,
      "area_px": 35,
      "area_um2": 0.00213623046875,
      "equivalent_radius_nm": 26.076488977049006,
      "max_height_nm": 3.5460929646768853,
      "mean_height_nm": 2.35792945271318,
      "volume_nm3": 5037.0807400489075,
      "centroid_x_um": 0.3176339285714286,
      "centroid_y_um": 0.49642857142857144
    },
    {
      "label": 59,
      "area_px": 46,
      "area_um2": 0.0028076171875,
      "equivalent_radius_nm": 29.894686942678955,
      "max_height_nm": 6.999851543355469,
      "mean_height_nm": 3.52839051934151,
      "volume_nm3": 9906.369866315275,
      "centroid_x_um": 0.42985733695652173,
      "centroid_y_um": 0.5084918478260869
    },
    {
      "label": 60,
      "area_px": 35,
      "area_um2": 0.00213623046875,
      "equivalent_radius_nm": 26.076488977049006,
      "max_height_nm": 4.510640014294232,
      "mean_height_nm": 2.695350766701241,
      "volume_nm3": 5757.890431795865,
      "centroid_x_um": 1.4448660714285715,
      "centroid_y_um": 0.5116071428571428
    },
    {
      "label": 61,
      "area_px": 26,
      "area_um2": 0.0015869140625,
      "equivalent_radius_nm": 22.475106999029656,
      "max_height_nm": 3.0254381815257827,
      "mean_height_nm": 2.1785384764821774,
      "volume_nm3": 3457.1533440268927,
      "centroid_x_um": 1.8458533653846154,
      "centroid_y_um": 0.5042067307692307
    },
    {
      "label": 62,
      "area_px": 33,
      "area_um2": 0.00201416015625,
      "equivalent_radius_nm": 25.32048755636162,
      "max_height_nm": 3.4124500574719465,
      "mean_height_nm": 2.4493986821251967,
      "volume_nm3": 4933.48123230783,
      "centroid_x_um": 0.6373106060606061,
      "centroid_y_um": 0.5321969696969697
    },
    {
      "label": 63,
      "area_px": 36,
      "area_um2": 0.002197265625,
      "equivalent_radius_nm": 26.446386728801077,
      "max_height_nm": 2.851902214295367,
      "mean_height_nm": 2.2875733619462846,
      "volume_nm3": 5026.406312870255,
      "centroid_x_um": 0.7220052083333334,
      "centroid_y_um": 0.5444878472222222
    },
    {
      "label": 64,
      "area_px": 38,
      "area_um2": 0.0023193359375,
      "equivalent_radius_nm": 27.171079446492374,
      "max_height_nm": 3.9321975878785542,
      "mean_height_nm": 2.4808251108471646,
      "volume_nm3": 5753.86683424025,
      "centroid_x_um": 1.7099095394736843,
      "centroid_y_um": 0.5201480263157895
    },
    {
      "label": 65,
      "area_px": 23,
      "area_um2": 0.00140380859375,
      "equivalent_radius_nm": 21.138735858617228,
      "max_height_nm": 3.1628865436409157,
      "mean_height_nm": 2.1291603555810976,
      "volume_nm3": 2988.9336046365506,
      "centroid_x_um": 0.9724864130434783,
      "centroid_y_um": 0.546875
    },
    {
      "label": 66,
      "area_px": 158,
      "area_um2": 0.0096435546875,
      "equivalent_radius_nm": 55.40432108586194,
      "max_height_nm": 10.710490198204353,
      "mean_height_nm": 4.512363662457527,
      "volume_nm3": 43515.225748796955,
      "centroid_x_um": 1.28515625,
      "centroid_y_um": 0.6059137658227848
    },
    {
      "label": 67,
      "area_px": 448,
      "area_um2": 0.02734375,
      "equivalent_radius_nm": 93.29408314752885,
      "max_height_nm": 5.885696366382792,
      "mean_height_nm": 2.7426977903064302,
      "volume_nm3": 74995.64270369145,
      "centroid_x_um": 0.3409946986607143,
      "centroid_y_um": 0.6658761160714286
    },
    {
      "label": 68,
      "area_px": 187,
      "area_um2": 0.01141357421875,
      "equivalent_radius_nm": 60.274816553188785,
      "max_height_nm": 8.310267917434771,
      "mean_height_nm": 2.8697398618503462,
      "volume_nm3": 32753.988901734298,
      "centroid_x_um": 1.753634692513369,
      "centroid_y_um": 0.625
    },
    {
      "label": 69,
      "area_px": 83,
      "area_um2": 0.00506591796875,
      "equivalent_radius_nm": 40.15634161685091,
      "max_height_nm": 5.838547626223594,
      "mean_height_nm": 2.9867140708762636,
      "volume_nm3": 15130.448479170525,
      "centroid_x_um": 0.8536332831325302,
      "centroid_y_um": 0.5799134036144579
    },
    {
      "label": 70,
      "area_px": 59,
      "area_um2": 0.00360107421875,
      "equivalent_radius_nm": 33.856425161403195,
      "max_height_nm": 5.300306301907186,
      "mean_height_nm": 2.895076585665228,
      "volume_nm3": 10425.385653945828,
      "centroid_x_um": 0.10063559322033898,
      "centroid_y_um": 0.6085805084745762
    },
    {
      "label": 71,
      "area_px": 67,
      "area_um2": 0.00408935546875,
      "equivalent_radius_nm": 36.078834152767115,
      "max_height_nm": 6.829772082357886,
      "mean_height_nm": 3.3632906853091753,
      "volume_nm3": 13753.691156965011,
      "centroid_x_um": 0.9593050373134329,
      "centroid_y_um": 0.6224347014925373
    },
    {
      "label": 72,
      "area_px": 24,
      "area_um2": 0.00146484375,
      "equivalent_radius_nm": 21.59338434195847,
      "max_height_nm": 3.7973101343165,
      "mean_height_nm": 2.6503930134867555,
      "volume_nm3": 3882.4116408497393,
      "centroid_x_um": 1.54296875,
      "centroid_y_um": 0.5869140625
    },
    {
      "label": 73,
      "area_px": 338,
      "area_um2": 0.0206298828125,
      "equivalent_radius_nm": 81.03515070654102,
      "max_height_nm": 8.898561110621921,
      "mean_height_nm": 2.994918211135333,
      "volume_nm3": 61784.811728744055,
      "centroid_x_um": 1.5753051035502958,
      "centroid_y_um": 0.731300850591716
    },
    {
      "label": 74,
      "area_px": 71,
      "area_um2": 0.00433349609375,
      "equivalent_radius_nm": 37.14020258937024,
      "max_height_nm": 3.0648653666476764,
      "mean_height_nm": 2.105671674342131,
      "volume_nm3": 9124.919975481647,
      "centroid_x_um": 0.4977992957746479,
      "centroid_y_um": 0.6159771126760564
    },
    {
      "label": 75,
      "area_px": 33,
      "area_um2": 0.00201416015625,
      "equivalent_radius_nm": 25.32048755636162,
      "max_height_nm": 3.884080007214868,
      "mean_height_nm": 2.633480150648645,
      "volume_nm3": 5304.250791711749,
      "centroid_x_um": 1.3998579545454546,
      "centroid_y_um": 0.6051136363636364
    },
    {
      "label": 76,
      "area_px": 109,
      "area_um2": 0.00665283203125,
      "equivalent_radius_nm": 46.01806391697791,
      "max_height_nm": 5.386728734190655,
      "mean_height_nm": 2.758717223150559,
      "volume_nm3": 18353.282307337093,
      "centroid_x_um": 1.155174885321101,
      "centroid_y_um": 0.6792574541284404
    },
    {
      "label": 77,
      "area_px": 37,
      "area_um2": 0.00225830078125,
      "equivalent_radius_nm": 26.81118170928788,
      "max_height_nm": 6.717140672764922,
      "mean_height_nm": 3.795703189921366,
      "volume_nm3": 8571.839479192538,
      "centroid_x_um": 1.466427364864865,
      "centroid_y_um": 0.6416807432432432
    },
    {
      "label": 78,
      "area_px": 42,
      "area_um2": 0.0025634765625,
      "equivalent_radius_nm": 28.56536246652911,
      "max_height_nm": 3.474906947752599,
      "mean_height_nm": 2.275643881101083,
      "volume_nm3": 5833.5597537991625,
      "centroid_x_um": 0.7922247023809523,
      "centroid_y_um": 0.6488095238095238
    },
    {
      "label": 79,
      "area_px": 232,
      "area_um2": 0.01416015625,
      "equivalent_radius_nm": 67.13656026549315,
      "max_height_nm": 4.911777618332675,
      "mean_height_nm": 2.6941566389621334,
      "volume_nm3": 38149.67896967865,
      "centroid_x_um": 1.8476225754310345,
      "centroid_y_um": 0.7679485452586207
    },
    {
      "label": 80,
      "area_px": 180,
      "area_um2": 0.010986328125,
      "equivalent_radius_nm": 59.1359184848475,
      "max_height_nm": 5.998324877163766,
      "mean_height_nm": 2.825083290638905,
      "volume_nm3": 31037.292011413752,
      "centroid_x_um": 0.09813368055555556,
      "centroid_y_um": 0.7561631944444445
    },
    {
      "label": 81,
      "area_px": 67,
      "area_um2": 0.00408935546875,
      "equivalent_radius_nm": 36.078834152767115,
      "max_height_nm": 3.373399319035643,
      "mean_height_nm": 2.3191589393623526,
      "volume_nm3": 9483.865291581886,
      "centroid_x_um": 0.6531016791044776,
      "centroid_y_um": 0.703008395522388
    },
    {
      "label": 82,
      "area_px": 80,
      "area_um2": 0.0048828125,
      "equivalent_radius_nm": 39.423945656565,
      "max_height_nm": 5.583230676404844,
      "mean_height_nm": 3.1508858916526195,
      "volume_nm3": 15385.185017835056,
      "centroid_x_um": 1.04248046875,
      "centroid_y_um": 0.70166015625
    },
    {
      "label": 83,
      "area_px": 128,
      "area_um2": 0.0078125,
      "equivalent_radius_nm": 49.86778505017909,
      "max_height_nm": 5.4660434775480695,
      "mean_height_nm": 2.8676486866681827,
      "volume_nm3": 22403.505364595178,
      "centroid_x_um": 0.52801513671875,
      "centroid_y_um": 0.7205810546875
    },
    {
      "label": 84,
      "area_px": 106,
      "area_um2": 0.0064697265625,
      "equivalent_radius_nm": 45.38036938754049,
      "max_height_nm": 9.413582418815071,
      "mean_height_nm": 3.8300089176890713,
      "volume_nm3": 24779.110429384862,
      "centroid_x_um": 0.9018278301886793,
      "centroid_y_um": 0.7336379716981132
    },
    {
      "label": 85,
      "area_px": 99,
      "area_um2": 0.00604248046875,
      "equivalent_radius_nm": 43.85637092003385,
      "max_height_nm": 4.27702097148677,
      "mean_height_nm": 2.5364185952796534,
      "volume_nm3": 15326.259822551618,
      "centroid_x_um": 0.027146464646464648,
      "centroid_y_um": 0.8148674242424242
    },
    {
      "label": 86,
      "area_px": 56,
      "area_um2": 0.00341796875,
      "equivalent_radius_nm": 32.98443941909962,
      "max_height_nm": 4.856676651710427,
      "mean_height_nm": 2.8143351933855216,
      "volume_nm3": 9619.30974301692,
      "centroid_x_um": 1.2898995535714286,
      "centroid_y_um": 0.7269810267857143
    },
    {
      "label": 87,
      "area_px": 24,
      "area_um2": 0.00146484375,
      "equivalent_radius_nm": 21.59338434195847,
      "max_height_nm": 4.422901402936432,
      "mean_height_nm": 2.8954695151347196,
      "volume_nm3": 4241.410422560624,
      "centroid_x_um": 0.7822265625,
      "centroid_y_um": 0.7327473958333334
    },
    {
      "label": 88,
      "area_px": 22,
      "area_um2": 0.0013427734375,
      "equivalent_radius_nm": 20.674091517192295,
      "max_height_nm": 3.0561888761537968,
      "mean_height_nm": 2.335302679313258,
      "volume_nm3": 3135.782406304424,
      "centroid_x_um": 1.2127130681818181,
      "centroid_y_um": 0.7684659090909091
    },
    {
      "label": 89,
      "area_px": 135,
      "area_um2": 0.00823974609375,
      "equivalent_radius_nm": 51.213207684003706,
      "max_height_nm": 5.773219882636278,
      "mean_height_nm": 2.9405980003875483,
      "volume_nm3": 24229.78088698236,
      "centroid_x_um": 1.0144675925925926,
      "centroid_y_um": 0.8127893518518519
    },
    {
      "label": 90,
      "area_px": 110,
      "area_um2": 0.0067138671875,
      "equivalent_radius_nm": 46.22867400549373,
      "max_height_nm": 5.361593840159886,
      "mean_height_nm": 2.934393261043593,
      "volume_nm3": 19701.1266305417,
      "centroid_x_um": 1.3808238636363637,
      "centroid_y_um": 0.8042613636363637
    },
    {
      "label": 91,
      "area_px": 163,
      "area_um2": 0.00994873046875,
      "equivalent_radius_nm": 56.27414382450454,
      "max_height_nm": 8.739678261032916,
      "mean_height_nm": 3.387978782866801,
      "volume_nm3": 33706.087744585486,
      "centroid_x_um": 0.7166411042944786,
      "centroid_y_um": 0.8214628067484663
    },
    {
      "label": 92,
      "area_px": 37,
      "area_um2": 0.00225830078125,
      "equivalent_radius_nm": 26.81118170928788,
      "max_height_nm": 3.2770387671979293,
      "mean_height_nm": 2.205535344024842,
      "volume_nm3": 4980.762190485788,
      "centroid_x_um": 0.8500844594594594,
      "centroid_y_um": 0.7979307432432432
    },
    {
      "label": 93,
      "area_px": 35,
      "area_um2": 0.00213623046875,
      "equivalent_radius_nm": 26.076488977049006,
      "max_height_nm": 7.376854311018722,
      "mean_height_nm": 4.182080617888052,
      "volume_nm3": 8933.888038701283,
      "centroid_x_um": 1.7504464285714285,
      "centroid_y_um": 0.7957589285714286
    },
    {
      "label": 94,
      "area_px": 61,
      "area_um2": 0.00372314453125,
      "equivalent_radius_nm": 34.42548056292011,
      "max_height_nm": 4.714555037116288,
      "mean_height_nm": 2.8864979822065293,
      "volume_nm3": 10746.8491769164,
      "centroid_x_um": 1.6709784836065573,
      "centroid_y_um": 0.8205686475409836
    },
    {
      "label": 95,
      "area_px": 222,
      "area_um2": 0.0135498046875,
      "equivalent_radius_nm": 65.67371458879663,
      "max_height_nm": 6.50371882710885,
      "mean_height_nm": 2.818733694252159,
      "volume_nm3": 38193.29102319209,
      "centroid_x_um": 0.22131897522522523,
      "centroid_y_um": 0.895727759009009
    },
    {
      "label": 96,
      "area_px": 32,
      "area_um2": 0.001953125,
      "equivalent_radius_nm": 24.933892525089544,
      "max_height_nm": 4.590437647685771,
      "mean_height_nm": 3.053718624282026,
      "volume_nm3": 5964.294188050832,
      "centroid_x_um": 0.4375,
      "centroid_y_um": 0.819091796875
    },
    {
      "label": 97,
      "area_px": 31,
      "area_um2": 0.00189208984375,
      "equivalent_radius_nm": 24.541208259039912,
      "max_height_nm": 5.159332788672502,
      "mean_height_nm": 3.280887453586587,
      "volume_nm3": 6207.733829417981,
      "centroid_x_um": 1.9299395161290323,
      "centroid_y_um": 0.813508064516129
    },
    {
      "label": 98,
      "area_px": 82,
      "area_um2": 0.0050048828125,
      "equivalent_radius_nm": 39.91370289023665,
      "max_height_nm": 4.356183964103241,
      "mean_height_nm": 2.5572136689423965,
      "volume_nm3": 12798.554739579864,
      "centroid_x_um": 1.1820693597560976,
      "centroid_y_um": 0.8781440548780488
    },
    {
      "label": 99,
      "area_px": 52,
      "area_um2": 0.003173828125,
      "equivalent_radius_nm": 31.784601133814213,
      "max_height_nm": 6.504475821209571,
      "mean_height_nm": 3.805419838657756,
      "volume_nm3": 12077.748511364947,
      "centroid_x_um": 1.2593149038461537,
      "centroid_y_um": 0.8472055288461539
    },
    {
      "label": 100,
      "area_px": 73,
      "area_um2": 0.00445556640625,
      "equivalent_radius_nm": 37.65967121016537,
      "max_height_nm": 4.752856088956768,
      "mean_height_nm": 2.773062917266674,
      "volume_nm3": 12355.565976591017,
      "centroid_x_um": 0.5084546232876712,
      "centroid_y_um": 0.873394691780822
    },
    {
      "label": 101,
      "area_px": 74,
      "area_um2": 0.0045166015625,
      "equivalent_radius_nm": 37.91673679652438,
      "max_height_nm": 4.393829482022185,
      "mean_height_nm": 2.1855478659190912,
      "volume_nm3": 9871.248906128707,
      "centroid_x_um": 1.9627322635135136,
      "centroid_y_um": 0.9225084459459459
    },
    {
      "label": 102,
      "area_px": 124,
      "area_um2": 0.007568359375,
      "equivalent_radius_nm": 49.082416518079825,
      "max_height_nm": 5.222400238275556,
      "mean_height_nm": 2.746572559745054,
      "volume_nm3": 20787.048181664228,
      "centroid_x_um": 1.345766129032258,
      "centroid_y_um": 0.9358618951612904
    },
    {
      "label": 103,
      "area_px": 25,
      "area_um2": 0.00152587890625,
      "equivalent_radius_nm": 22.03865560733423,
      "max_height_nm": 2.819284401638081,
      "mean_height_nm": 2.2075311114314973,
      "volume_nm3": 3368.42515782394,
      "centroid_x_um": 1.439375,
      "centroid_y_um": 0.89
    },
    {
      "label": 104,
      "area_px": 63,
      "area_um2": 0.00384521484375,
      "equivalent_radius_nm": 34.98528118032332,
      "max_height_nm": 5.794201949928755,
      "mean_height_nm": 3.082416655203909,
      "volume_nm3": 11852.554277212297,
      "centroid_x_um": 1.7485119047619047,
      "centroid_y_um": 0.9071180555555556
    },
    {
      "label": 105,
      "area_px": 111,
      "area_um2": 0.00677490234375,
      "equivalent_radius_nm": 46.438328931447984,
      "max_height_nm": 6.335356099768296,
      "mean_height_nm": 3.0955945587436897,
      "volume_nm3": 20972.350831332373,
      "centroid_x_um": 0.38260135135135137,
      "centroid_y_um": 0.9327843468468469
    },
    {
      "label": 106,
      "area_px": 126,
      "area_um2": 0.0076904296875,
      "equivalent_radius_nm": 49.47665912864944,
      "max_height_nm": 5.586438863499922,
      "mean_height_nm": 2.807518072772571,
      "volume_nm3": 21591.020335042966,
      "centroid_x_um": 1.0584077380952381,
      "centroid_y_um": 0.9788566468253969
    },
    {
      "label": 107,
      "area_px": 183,
      "area_um2": 0.01116943359375,
      "equivalent_radius_nm": 59.62668140995247,
      "max_height_nm": 6.391206827010832,
      "mean_height_nm": 2.9411045828261386,
      "volume_nm3": 32850.47233015035,
      "centroid_x_um": 1.5631830601092895,
      "centroid_y_um": 0.9862534153005464
    },
    {
      "label": 108,
      "area_px": 61,
      "area_um2": 0.00372314453125,
      "equivalent_radius_nm": 34.42548056292011,
      "max_height_nm": 4.729029410478228,
      "mean_height_nm": 2.687269835127464,
      "volume_nm3": 10005.093990647907,
      "centroid_x_um": 1.8272284836065573,
      "centroid_y_um": 0.9341700819672131
    },
    {
      "label": 109,
      "area_px": 72,
      "area_um2": 0.00439453125,
      "equivalent_radius_nm": 37.400838787634314,
      "max_height_nm": 7.207143521738789,
      "mean_height_nm": 3.6805406530159197,
      "volume_nm3": 16174.250916573867,
      "centroid_x_um": 0.6137152777777778,
      "centroid_y_um": 0.9320746527777778
    },
    {
      "label": 110,
      "area_px": 20,
      "area_um2": 0.001220703125,
      "equivalent_radius_nm": 19.7119728282825,
      "max_height_nm": 3.7258051281093234,
      "mean_height_nm": 2.4580223453382297,
      "volume_nm3": 3000.5155582742063,
      "centroid_x_um": 1.65703125,
      "centroid_y_um": 0.930078125
    },
    {
      "label": 111,
      "area_px": 56,
      "area_um2": 0.00341796875,
      "equivalent_radius_nm": 32.98443941909962,
      "max_height_nm": 6.4254533106726655,
      "mean_height_nm": 3.236812149347557,
      "volume_nm3": 11063.322776090283,
      "centroid_x_um": 1.1397879464285714,
      "centroid_y_um": 0.9665178571428571
    },
    {
      "label": 112,
      "area_px": 25,
      "area_um2": 0.00152587890625,
      "equivalent_radius_nm": 22.03865560733423,
      "max_height_nm": 3.506961888086921,
      "mean_height_nm": 2.5454499884432638,
      "volume_nm3": 3884.0484442798825,
      "centroid_x_um": 0.5159375,
      "centroid_y_um": 0.9578125
    },
    {
      "label": 113,
      "area_px": 58,
      "area_um2": 0.0035400390625,
      "equivalent_radius_nm": 33.56828013274657,
      "max_height_nm": 5.049236136199102,
      "mean_height_nm": 2.7087610122007204,
      "volume_nm3": 9589.11979416759,
      "centroid_x_um": 1.255792025862069,
