Repository: lexwolf/nublar

# nublar

`nublar` is a scientific project for effective-medium / Mie-based optical simulations of silver nano-island deposition, with scripts to sweep filling fraction or deposition-step scenarios and generate analysis plots.

## Repository layout

- `src/`: C++ simulation and analysis code.
- `include/`: project headers.
- `bin/`: compiled executables (`mie`, `getmax`, `getenz`, `cm`, aliases).
- `scripts/bash/`: orchestration and workflow scripts.
- `scripts/gnuplot/`: hand-written plotting scripts plus generated gnuplot files under mirrored subdirectories such as `scripts/gnuplot/output/` and `scripts/gnuplot/experimental/`.
- `scripts/convert/`: conversion utilities for imported data.

File: data/experimental/intermediate/afm_batch/50s_2um_image/Nis_Ag_50s_2um_Image_1_features.json
{
  "summary": {
    "path": "data/experimental/raw/afm/Nis_Ag_50s_2um Image 1.txtNis_Ag_50s_2um Image 1.stp",
    "rows": 256,
    "cols": 256,
    "x_size_um": 2.0,
    "y_size_um": 2.0,
    "dx_nm": 7.8125,
    "dy_nm": 7.8125,
    "z_min_nm": -13.154984217023133,
    "z_max_nm": 29.517325650959307,
    "z_mean_nm": 0.2861009955525531,
    "z_std_nm": 4.558044813997254,
    "percentile_p01_nm": -7.6422559036608275,
    "percentile_p50_nm": -0.6720998567790366,
    "percentile_p99_nm": 17.074131058055144,
    "baseline_nm": -2.817104306829093,
    "threshold_nm": 2.536522619785492,
    "threshold_sigma": 1.0146090479141967,
    "coverage_fraction": 0.3218536376953125,
    "island_count": 112,
    "number_density_per_um2": 28.0,
    "equivalent_thickness_nm": 2.2820129382397027,
    "mean_island_height_nm": 4.914566865115512,
    "mean_equivalent_radius_nm": 48.98686515981746,
    "std_equivalent_radius_nm": 35.485022974197996,
    "mean_volume_nm3": 81500.46207998939
  },
  "islands": [
    {
      "label": 1,
      "area_px": 42,
      "area_um2": 0.0025634765625,
      "equivalent_radius_nm": 28.56536246652911,
      "max_height_nm": 10.503765046431974,
      "mean_height_nm": 6.490427636306986,
      "volume_nm3": 16638.059126275235,
      "centroid_x_um": 0.11160714285714286,
      "centroid_y_um": 0.01953125
    },
    {
      "label": 2,
      "area_px": 78,
      "area_um2": 0.0047607421875,
      "equivalent_radius_nm": 38.928027227866245,
      "max_height_nm": 8.06020127073173,
      "mean_height_nm": 4.286971697937471,
      "volume_nm3": 20409.167018989425,
      "centroid_x_um": 0.3155048076923077,
      "centroid_y_um": 0.03265224358974359
    },
    {
      "label": 3,
      "area_px": 2397,
      "area_um2": 0.14630126953125,
      "equivalent_radius_nm": 215.79884256648893,
      "max_height_nm": 26.437587614668416,
      "mean_height_nm": 7.594764020725941,
      "volume_nm3": 1111123.6180224658,
      "centroid_x_um": 0.6092869993742178,
      "centroid_y_um": 0.34318940342094284
    },
    {
      "label": 4,
      "area_px": 21,
      "area_um2": 0.00128173828125,
      "equivalent_radius_nm": 20.198761507134417,
      "max_height_nm": 4.619985759011533,
      "mean_height_nm": 3.290220020440154,
      "volume_nm3": 4217.200953933303,
      "centroid_x_um": 1.5163690476190477,
      "centroid_y_um": 0.015997023809523808
    },
    {
      "label": 5,
      "area_px": 615,
      "area_um2": 0.03753662109375,
      "equivalent_radius_nm": 109.30817713270879,
      "max_height_nm": 20.30087354485314,
      "mean_height_nm": 9.263016470152309,
      "volume_nm3": 347702.33942527283,
      "centroid_x_um": 1.6439278455284554,
      "centroid_y_um": 0.15528455284552845
    },
    {
      "label": 6,
      "area_px": 89,
      "area_um2": 0.00543212890625,
      "equivalent_radius_nm": 41.58245223509692,
      "max_height_nm": 6.507859797782325,
      "mean_height_nm": 4.081061217075784,
      "volume_nm3": 22168.85060545317,
      "centroid_x_um": 1.9003686797752808,
      "centroid_y_um": 0.023700842696629212
    },
    {
      "label": 7,
      "area_px": 134,
      "area_um2": 0.0081787109375,
      "equivalent_radius_nm": 51.023176573452865,
      "max_height_nm": 7.4604395593011095,
      "mean_height_nm": 4.377196278501666,
      "volume_nm3": 35799.82307856587,
      "centroid_x_um": 0.7719216417910447,
      "centroid_y_um": 0.08162313432835822
    },
    {
      "label": 8,
      "area_px": 34,
      "area_um2": 0.0020751953125,
      "equivalent_radius_nm": 25.70126813468571,
      "max_height_nm": 6.03697808720173,
      "mean_height_nm": 4.155155909723974,
      "volume_nm3": 8622.760066565865,
      "centroid_x_um": 0.96484375,
      "centroid_y_um": 0.06755514705882353
    },
    {
      "label": 9,
      "area_px": 364,
      "area_um2": 0.022216796875,
      "equivalent_radius_nm": 84.09415012145404,
      "max_height_nm": 6.53738315659713,
      "mean_height_nm": 3.6737632207290765,
      "volume_nm3": 81619.25124178368,
      "centroid_x_um": 0.07563530219780219,
      "centroid_y_um": 0.1837439903846154
    },
    {
      "label": 10,
      "area_px": 185,
      "area_um2": 0.01129150390625,
      "equivalent_radius_nm": 59.95162485906671,
      "max_height_nm": 11.0704932748215,
      "mean_height_nm": 5.6498768895955465,
      "volume_nm3": 63795.60696869971,
      "centroid_x_um": 1.3242820945945946,
      "centroid_y_um": 0.13745777027027026
    },
    {
      "label": 11,
      "area_px": 100,
      "area_um2": 0.006103515625,
      "equivalent_radius_nm": 44.07731121466846,
      "max_height_nm": 5.1760677058422395,
      "mean_height_nm": 3.197460709854996,
      "volume_nm3": 19515.75140292356,
      "centroid_x_um": 0.228125,
      "centroid_y_um": 0.164140625
    },
    {
      "label": 12,
      "area_px": 405,
      "area_um2": 0.02471923828125,
      "equivalent_radius_nm": 88.70387772727126,
      "max_height_nm": 24.038787702299686,
      "mean_height_nm": 12.098898171997572,
      "volume_nm3": 299075.546854188,
      "centroid_x_um": 1.176658950617284,
      "centroid_y_um": 0.2140817901234568
    },
    {
      "label": 13,
      "area_px": 73,
      "area_um2": 0.00445556640625,
      "equivalent_radius_nm": 37.65967121016537,
      "max_height_nm": 6.063855828529892,
      "mean_height_nm": 4.302617903802321,
      "volume_nm3": 19170.599791111417,
      "centroid_x_um": 0.9915453767123288,
      "centroid_y_um": 0.16095890410958905
    },
    {
      "label": 14,
      "area_px": 60,
      "area_um2": 0.003662109375,
      "equivalent_radius_nm": 34.14213845600247,
      "max_height_nm": 6.323131791770832,
      "mean_height_nm": 3.855416414614594,
      "volume_nm3": 14118.956596488992,
      "centroid_x_um": 1.9553385416666667,
      "centroid_y_um": 0.17473958333333334
    },
    {
      "label": 15,
      "area_px": 670,
      "area_um2": 0.0408935546875,
      "equivalent_radius_nm": 114.09129124621539,
      "max_height_nm": 26.355333386726045,
      "mean_height_nm": 9.93439423625942,
      "volume_nm3": 406252.6939876594,
      "centroid_x_um": 1.8732042910447761,
      "centroid_y_um": 0.35482742537313433
    },
    {
      "label": 16,
      "area_px": 154,
      "area_um2": 0.0093994140625,
      "equivalent_radius_nm": 54.69850473668084,
      "max_height_nm": 18.09333883576495,
      "mean_height_nm": 9.279361838521352,
      "volume_nm3": 87220.56415602345,
      "centroid_x_um": 1.4076704545454546,
      "centroid_y_um": 0.2866781655844156
    },
    {
      "label": 17,
      "area_px": 39,
      "area_um2": 0.00238037109375,
      "equivalent_radius_nm": 27.52627203103878,
      "max_height_nm": 7.46119707450708,
      "mean_height_nm": 4.830153705827521,
      "volume_nm3": 11497.558259721272,
      "centroid_x_um": 0.1872996794871795,
      "centroid_y_um": 0.2978766025641026
    },
    {
      "label": 18,
      "area_px": 75,
      "area_um2": 0.00457763671875,
      "equivalent_radius_nm": 38.17207124241562,
      "max_height_nm": 6.690436779664006,
      "mean_height_nm": 3.835348896747931,
      "volume_nm3": 17556.83393897063,
      "centroid_x_um": 0.9732291666666667,
      "centroid_y_um": 0.33197916666666666
    },
    {
      "label": 19,
      "area_px": 57,
      "area_um2": 0.00347900390625,
      "equivalent_radius_nm": 33.277640202264955,
      "max_height_nm": 4.707275299239784,
      "mean_height_nm": 3.474891406754956,
      "volume_nm3": 12089.16077789505,
      "centroid_x_um": 1.0433114035087718,
      "centroid_y_um": 0.35128837719298245
    },
    {
      "label": 20,
      "area_px": 174,
      "area_um2": 0.0106201171875,
      "equivalent_radius_nm": 58.14196671262199,
      "max_height_nm": 5.254013619917018,
      "mean_height_nm": 3.273907919195514,
      "volume_nm3": 34769.285762940635,
      "centroid_x_um": 0.35376257183908044,
      "centroid_y_um": 0.43476113505747127
    },
    {
      "label": 21,
      "area_px": 258,
      "area_um2": 0.0157470703125,
      "equivalent_radius_nm": 70.79864517700904,
      "max_height_nm": 15.91576283918335,
      "mean_height_nm": 8.113379274799613,
      "volume_nm3": 127761.95391224977,
      "centroid_x_um": 1.5310077519379846,
      "centroid_y_um": 0.4518531976744186
    },
    {
      "label": 22,
      "area_px": 76,
      "area_um2": 0.004638671875,
      "equivalent_radius_nm": 38.425709057546364,
      "max_height_nm": 4.9554879581143645,
      "mean_height_nm": 3.2693790509787246,
      "volume_nm3": 15165.576652489202,
      "centroid_x_um": 0.04224917763157895,
      "centroid_y_um": 0.47265625
    },
    {
      "label": 23,
      "area_px": 30,
      "area_um2": 0.0018310546875,
      "equivalent_radius_nm": 24.142137626449347,
      "max_height_nm": 5.661557680631272,
      "mean_height_nm": 4.002651594329762,
      "volume_nm3": 7329.073964226859,
      "centroid_x_um": 1.3919270833333333,
      "centroid_y_um": 0.48385416666666664
    },
    {
      "label": 24,
      "area_px": 207,
      "area_um2": 0.01263427734375,
      "equivalent_radius_nm": 63.41620757585168,
      "max_height_nm": 7.0636805689320425,
      "mean_height_nm": 4.415285660228999,
      "volume_nm3": 55783.94358321551,
      "centroid_x_um": 0.16417572463768115,
      "centroid_y_um": 0.5607261473429952
    },
    {
      "label": 25,
      "area_px": 447,
      "area_um2": 0.02728271484375,
      "equivalent_radius_nm": 93.18990211765907,
      "max_height_nm": 5.8316981031427595,
      "mean_height_nm": 3.3936506327103624,
      "volume_nm3": 92588.00249154858,
      "centroid_x_um": 1.8482242729306488,
      "centroid_y_um": 0.5567149049217002
    },
    {
      "label": 26,
      "area_px": 34,
      "area_um2": 0.0020751953125,
      "equivalent_radius_nm": 25.70126813468571,
      "max_height_nm": 5.821774874981362,
      "mean_height_nm": 4.053704481243385,
      "volume_nm3": 8412.228537736517,
      "centroid_x_um": 1.2417279411764706,
      "centroid_y_um": 0.5128676470588235
    },
    {
      "label": 27,
      "area_px": 25,
      "area_um2": 0.00152587890625,
      "equivalent_radius_nm": 22.03865560733423,
      "max_height_nm": 4.137119901483063,
      "mean_height_nm": 3.416136979345967,
      "volume_nm3": 5212.611357644603,
      "centroid_x_um": 1.319375,
      "centroid_y_um": 0.5403125
    },
    {
      "label": 28,
      "area_px": 67,
      "area_um2": 0.00408935546875,
      "equivalent_radius_nm": 36.078834152767115,
      "max_height_nm": 7.764350920615309,
      "mean_height_nm": 4.352589527042618,
      "volume_nm3": 17799.285785635704,
      "centroid_x_um": 1.6206856343283582,
      "centroid_y_um": 0.5845382462686567
    },
    {
      "label": 29,
      "area_px": 37,
      "area_um2": 0.00225830078125,
      "equivalent_radius_nm": 26.81118170928788,
      "max_height_nm": 3.958900773794742,
      "mean_height_nm": 3.184930750658052,
      "volume_nm3": 7192.531602438228,
      "centroid_x_um": 0.29180743243243246,
      "centroid_y_um": 0.5948057432432432
    },
    {
      "label": 30,
      "area_px": 45,
      "area_um2": 0.00274658203125,
      "equivalent_radius_nm": 29.56795924242375,
      "max_height_nm": 5.173664153649437,
      "mean_height_nm": 3.904877401012544,
      "volume_nm3": 10725.066103855255,
      "centroid_x_um": 0.9763888888888889,
      "centroid_y_um": 0.5928819444444444
    },
    {
      "label": 31,
      "area_px": 20,
      "area_um2": 0.001220703125,
      "equivalent_radius_nm": 19.7119728282825,
      "max_height_nm": 3.584835125930283,
      "mean_height_nm": 3.0897791617454757,
      "volume_nm3": 3771.7030783025825,
      "centroid_x_um": 1.48203125,
      "centroid_y_um": 0.595703125
    },
    {
      "label": 32,
      "area_px": 44,
      "area_um2": 0.002685546875,
      "equivalent_radius_nm": 29.2375806133559,
      "max_height_nm": 6.306573726133127,
      "mean_height_nm": 3.986089377997209,
      "volume_nm3": 10704.829872551098,
      "centroid_x_um": 1.0321377840909092,
      "centroid_y_um": 0.6354758522727273
    },
    {
      "label": 33,
      "area_px": 987,
      "area_um2": 0.06024169921875,
      "equivalent_radius_nm": 138.4757322487896,
      "max_height_nm": 15.324487356831257,
      "mean_height_nm": 5.897569013171972,
      "volume_nm3": 355279.5786133262,
      "centroid_x_um": 0.13795751013171226,
      "centroid_y_um": 0.8417869807497467
    },
    {
      "label": 34,
      "area_px": 85,
      "area_um2": 0.00518798828125,
      "equivalent_radius_nm": 40.637273030157026,
      "max_height_nm": 7.330878717778765,
      "mean_height_nm": 4.734889085549365,
      "volume_nm3": 24564.549088848635,
      "centroid_x_um": 0.35404411764705884,
      "centroid_y_um": 0.6643382352941176
    },
    {
      "label": 35,
      "area_px": 185,
      "area_um2": 0.01129150390625,
      "equivalent_radius_nm": 59.95162485906671,
      "max_height_nm": 13.855061753684279,
      "mean_height_nm": 7.516062293129491,
      "volume_nm3": 84867.64674248997,
      "centroid_x_um": 0.5333192567567567,
      "centroid_y_um": 0.691258445945946
    },
    {
      "label": 36,
      "area_px": 162,
      "area_um2": 0.0098876953125,
      "equivalent_radius_nm": 56.10125818145147,
      "max_height_nm": 8.242114712591823,
      "mean_height_nm": 4.599236224496704,
      "volume_nm3": 45475.84645803626,
      "centroid_x_um": 1.4075038580246915,
      "centroid_y_um": 0.7116608796296297
    },
    {
      "label": 37,
      "area_px": 649,
      "area_um2": 0.03961181640625,
      "equivalent_radius_nm": 112.28905900312216,
      "max_height_nm": 24.202962767465813,
      "mean_height_nm": 11.00030852354121,
      "volume_nm3": 435742.20164662146,
      "centroid_x_um": 1.1383859784283512,
      "centroid_y_um": 0.8252118644067796
    },
    {
      "label": 38,
      "area_px": 497,
      "area_um2": 0.03033447265625,
      "equivalent_radius_nm": 98.26373969403082,
      "max_height_nm": 23.03372418995663,
      "mean_height_nm": 12.000428784679917,
      "volume_nm3": 364026.6788321483,
      "centroid_x_um": 1.803209884305835,
      "centroid_y_um": 0.8131602112676056
    },
    {
      "label": 39,
      "area_px": 109,
      "area_um2": 0.00665283203125,
      "equivalent_radius_nm": 46.01806391697791,
      "max_height_nm": 8.040897873107815,
      "mean_height_nm": 4.917394608735431,
      "volume_nm3": 32714.600363291138,
      "centroid_x_um": 1.563575114678899,
      "centroid_y_um": 0.7286410550458715
    },
    {
      "label": 40,
      "area_px": 31,
      "area_um2": 0.00189208984375,
      "equivalent_radius_nm": 24.541208259039912,
      "max_height_nm": 4.329256205199968,
      "mean_height_nm": 3.419851902021454,
      "volume_nm3": 6470.667050943914,
      "centroid_x_um": 0.7492439516129032,
      "centroid_y_um": 0.7195060483870968
    },
    {
      "label": 41,
      "area_px": 26,
      "area_um2": 0.0015869140625,
      "equivalent_radius_nm": 22.475106999029656,
      "max_height_nm": 3.9152982575576694,
      "mean_height_nm": 2.9769954416173405,
      "volume_nm3": 4724.235930300955,
      "centroid_x_um": 1.2734375,
      "centroid_y_um": 0.7268629807692307
    },
    {
      "label": 42,
      "area_px": 372,
      "area_um2": 0.022705078125,
      "equivalent_radius_nm": 85.01323916757217,
      "max_height_nm": 21.41868064451746,
      "mean_height_nm": 9.044849053632309,
      "volume_nm3": 205364.0043915539,
      "centroid_x_um": 0.8460181451612904,
      "centroid_y_um": 0.8461441532258065
    },
    {
      "label": 43,
      "area_px": 25,
      "area_um2": 0.00152587890625,
      "equivalent_radius_nm": 22.03865560733423,
      "max_height_nm": 4.990572025965626,
      "mean_height_nm": 3.6665893639932876,
      "volume_nm3": 5594.771368397961,
      "centroid_x_um": 1.3171875,
      "centroid_y_um": 0.7503125
    },
    {
      "label": 44,
      "area_px": 165,
      "area_um2": 0.01007080078125,
      "equivalent_radius_nm": 56.618331399462114,
      "max_height_nm": 16.231602999974598,
      "mean_height_nm": 8.238242267000405,
      "volume_nm3": 82965.69665863446,
      "centroid_x_um": 0.6204545454545455,
      "centroid_y_um": 0.7973484848484849
    },
    {
      "label": 45,
      "area_px": 591,
      "area_um2": 0.03607177734375,
      "equivalent_radius_nm": 107.1541102372471,
      "max_height_nm": 22.511240109567964,
      "mean_height_nm": 12.753527972120574,
      "volume_nm3": 460042.4213576208,
      "centroid_x_um": 1.3626004653130288,
      "centroid_y_um": 0.9433825084602369
    },
    {
      "label": 46,
      "area_px": 114,
      "area_um2": 0.0069580078125,
      "equivalent_radius_nm": 47.061690097815244,
      "max_height_nm": 14.401956016871138,
      "mean_height_nm": 6.251895332870918,
      "volume_nm3": 43500.73656904813,
      "centroid_x_um": 1.973547149122807,
      "centroid_y_um": 0.9385964912280702
    },
    {
      "label": 47,
      "area_px": 1167,
      "area_um2": 0.07122802734375,
      "equivalent_radius_nm": 150.57418529377802,
      "max_height_nm": 21.693238521535765,
      "mean_height_nm": 6.31165944347945,
      "volume_nm3": 449567.0514245922,
      "centroid_x_um": 0.5122041023993145,
      "centroid_y_um": 1.0466406919451585
    },
    {
      "label": 48,
      "area_px": 730,
      "area_um2": 0.0445556640625,
      "equivalent_radius_nm": 119.09033695719224,
      "max_height_nm": 21.312664591744493,
      "mean_height_nm": 10.034051983307327,
      "volume_nm3": 447073.84935390315,
      "centroid_x_um": 1.6508347602739726,
      "centroid_y_um": 1.0899614726027398
    },
    {
      "label": 49,
      "area_px": 36,
      "area_um2": 0.002197265625,
      "equivalent_radius_nm": 26.446386728801077,
      "max_height_nm": 3.844708945317606,
      "mean_height_nm": 3.1598661668006343,
      "volume_nm3": 6943.06530791155,
      "centroid_x_um": 1.9268663194444444,
      "centroid_y_um": 1.0158420138888888
    },
    {
      "label": 50,
      "area_px": 144,
      "area_um2": 0.0087890625,
      "equivalent_radius_nm": 52.89277345760215,
      "max_height_nm": 6.4071103588905345,
      "mean_height_nm": 3.573119376247286,
      "volume_nm3": 31404.36951779841,
      "centroid_x_um": 0.0646701388888889,
      "centroid_y_um": 1.1027560763888888
    },
    {
      "label": 51,
      "area_px": 36,
      "area_um2": 0.002197265625,
      "equivalent_radius_nm": 26.446386728801077,
      "max_height_nm": 5.086354519253868,
      "mean_height_nm": 3.403883975602441,
      "volume_nm3": 7479.237251079582,
      "centroid_x_um": 0.9917534722222222,
      "centroid_y_um": 1.0789930555555556
    },
    {
      "label": 52,
      "area_px": 37,
      "area_um2": 0.00225830078125,
      "equivalent_radius_nm": 26.81118170928788,
      "max_height_nm": 3.5184508993417296,
      "mean_height_nm": 2.8737610040724246,
      "volume_nm3": 6489.816720622541,
      "centroid_x_um": 0.19847972972972974,
      "centroid_y_um": 1.0912162162162162
    },
    {
      "label": 53,
      "area_px": 34,
      "area_um2": 0.0020751953125,
      "equivalent_radius_nm": 25.70126813468571,
      "max_height_nm": 5.081170994745051,
      "mean_height_nm": 3.515187857945083,
      "volume_nm3": 7294.701365364552,
      "centroid_x_um": 0.9080882352941176,
      "centroid_y_um": 1.107766544117647
    },
    {
      "label": 54,
      "area_px": 23,
      "area_um2": 0.00140380859375,
      "equivalent_radius_nm": 21.138735858617228,
      "max_height_nm": 4.2435447428407365,
      "mean_height_nm": 3.177587078106707,
      "volume_nm3": 4460.724047635148,
      "centroid_x_um": 1.2034646739130435,
      "centroid_y_um": 1.114470108695652
    },
    {
      "label": 55,
      "area_px": 96,
      "area_um2": 0.005859375,
      "equivalent_radius_nm": 43.18676868391694,
      "max_height_nm": 7.629583316450061,
      "mean_height_nm": 4.330947656151996,
      "volume_nm3": 25376.646422765603,
      "centroid_x_um": 0.295654296875,
      "centroid_y_um": 1.1607259114583333
    },
    {
      "label": 56,
      "area_px": 917,
      "area_um2": 0.05596923828125,
      "equivalent_radius_nm": 133.47494846261657,
      "max_height_nm": 9.125786047557536,
      "mean_height_nm": 4.01461201554825,
      "volume_nm3": 224694.77650498936,
      "centroid_x_um": 0.14146844329334787,
      "centroid_y_um": 1.3559245501635768
    },
    {
      "label": 57,
      "area_px": 57,
      "area_um2": 0.00347900390625,
      "equivalent_radius_nm": 33.277640202264955,
      "max_height_nm": 6.529091598273043,
      "mean_height_nm": 3.991792074436344,
      "volume_nm3": 13887.460219901832,
      "centroid_x_um": 0.840734649122807,
      "centroid_y_um": 1.1636513157894737
    },
    {
      "label": 58,
      "area_px": 54,
      "area_um2": 0.0032958984375,
      "equivalent_radius_nm": 32.3900765129377,
      "max_height_nm": 3.4729927121988737,
      "mean_height_nm": 2.9677257218537876,
      "volume_nm3": 9781.322569586458,
      "centroid_x_um": 0.4366319444444444,
      "centroid_y_um": 1.1901041666666667
    },
    {
      "label": 59,
      "area_px": 115,
      "area_um2": 0.00701904296875,
      "equivalent_radius_nm": 47.2676503382805,
      "max_height_nm": 13.505916821779055,
      "mean_height_nm": 7.540711998695523,
      "volume_nm3": 52928.58153381257,
      "centroid_x_um": 1.8858695652173914,
      "centroid_y_um": 1.1873641304347826
    },
    {
      "label": 60,
      "area_px": 74,
      "area_um2": 0.0045166015625,
      "equivalent_radius_nm": 37.91673679652438,
      "max_height_nm": 5.4641790815917375,
      "mean_height_nm": 3.7622212566979343,
      "volume_nm3": 16992.454406472603,
      "centroid_x_um": 1.2449324324324325,
      "centroid_y_um": 1.210304054054054
    },
    {
      "label": 61,
      "area_px": 41,
      "area_um2": 0.00250244140625,
      "equivalent_radius_nm": 28.223249975951433,
      "max_height_nm": 6.687668359655918,
      "mean_height_nm": 4.150599267985133,
      "volume_nm3": 10386.631468956937,
      "centroid_x_um": 1.060403963414634,
      "centroid_y_um": 1.2116996951219512
    },
    {
      "label": 62,
      "area_px": 53,
      "area_um2": 0.00323486328125,
      "equivalent_radius_nm": 32.08876692668029,
      "max_height_nm": 6.286210664062997,
      "mean_height_nm": 4.15159951165776,
      "volume_nm3": 13429.856818717119,
      "centroid_x_um": 0.3677771226415094,
      "centroid_y_um": 1.2326061320754718
    },
    {
      "label": 63,
      "area_px": 539,
      "area_um2": 0.03289794921875,
      "equivalent_radius_nm": 102.33153214674564,
      "max_height_nm": 20.91505864506577,
      "mean_height_nm": 9.705889709836104,
      "volume_nm3": 319303.8667969763,
      "centroid_x_um": 1.2848156307977736,
      "centroid_y_um": 1.3459531539888683
    },
    {
      "label": 64,
      "area_px": 40,
      "area_um2": 0.00244140625,
      "equivalent_radius_nm": 27.87693931488705,
      "max_height_nm": 4.189336644328771,
      "mean_height_nm": 3.2900824690251724,
      "volume_nm3": 8032.427902893487,
      "centroid_x_um": 1.555859375,
      "centroid_y_um": 1.2646484375
    },
    {
      "label": 65,
      "area_px": 69,
      "area_um2": 0.00421142578125,
      "equivalent_radius_nm": 36.613364514903154,
      "max_height_nm": 7.62115449700404,
      "mean_height_nm": 4.371976673973967,
      "volume_nm3": 18412.255279797595,
      "centroid_x_um": 0.7151268115942029,
      "centroid_y_um": 1.283288043478261
    },
    {
      "label": 66,
      "area_px": 54,
      "area_um2": 0.0032958984375,
      "equivalent_radius_nm": 32.3900765129377,
      "max_height_nm": 7.077464653678424,
      "mean_height_nm": 4.356289556244469,
      "volume_nm3": 14357.887941723713,
      "centroid_x_um": 1.05859375,
      "centroid_y_um": 1.2860243055555556
    },
    {
      "label": 67,
      "area_px": 24,
      "area_um2": 0.00146484375,
      "equivalent_radius_nm": 21.59338434195847,
      "max_height_nm": 3.381857476087564,
      "mean_height_nm": 2.9293745694333544,
      "volume_nm3": 4291.07602944339,
      "centroid_x_um": 1.8805338541666667,
      "centroid_y_um": 1.2893880208333333
    },
    {
      "label": 68,
      "area_px": 21,
      "area_um2": 0.00128173828125,
      "equivalent_radius_nm": 20.198761507134417,
      "max_height_nm": 3.9693974216932215,
      "mean_height_nm": 3.191067408129417,
      "volume_nm3": 4090.113255048691,
      "centroid_x_um": 1.6729910714285714,
      "centroid_y_um": 1.2901785714285714
    },
    {
      "label": 69,
      "area_px": 20,
      "area_um2": 0.001220703125,
      "equivalent_radius_nm": 19.7119728282825,
      "max_height_nm": 3.5762061441677284,
      "mean_height_nm": 3.0748783378054134,
      "volume_nm3": 3753.513595953874,
      "centroid_x_um": 0.516015625,
      "centroid_y_um": 1.30546875
    },
    {
      "label": 70,
      "area_px": 48,
      "area_um2": 0.0029296875,
      "equivalent_radius_nm": 30.537656993932494,
      "max_height_nm": 5.111636101480955,
      "mean_height_nm": 3.4650582905221996,
      "volume_nm3": 10151.537960514257,
      "centroid_x_um": 1.82763671875,
      "centroid_y_um": 1.3248697916666667
    },
    {
      "label": 71,
      "area_px": 21,
      "area_um2": 0.00128173828125,
      "equivalent_radius_nm": 20.198761507134417,
      "max_height_nm": 3.683962350899649,
      "mean_height_nm": 3.1060664100668824,
      "volume_nm3": 3981.164221887484,
      "centroid_x_um": 0.4174107142857143,
      "centroid_y_um": 1.3337053571428572
    },
    {
      "label": 72,
      "area_px": 66,
      "area_um2": 0.0040283203125,
      "equivalent_radius_nm": 35.80857690810579,
      "max_height_nm": 5.34963809942786,
      "mean_height_nm": 3.385440734723251,
      "volume_nm3": 13637.639678450596,
      "centroid_x_um": 0.5048532196969697,
      "centroid_y_um": 1.382930871212121
    },
    {
      "label": 73,
      "area_px": 24,
      "area_um2": 0.00146484375,
      "equivalent_radius_nm": 21.59338434195847,
      "max_height_nm": 3.6015048996609327,
      "mean_height_nm": 2.9742356379095223,
      "volume_nm3": 4356.790485219027,
      "centroid_x_um": 0.716796875,
      "centroid_y_um": 1.3782552083333333
    },
    {
      "label": 74,
      "area_px": 32,
      "area_um2": 0.001953125,
      "equivalent_radius_nm": 24.933892525089544,
      "max_height_nm": 3.7695617697644703,
      "mean_height_nm": 2.9359509597616977,
      "volume_nm3": 5734.279218284566,
      "centroid_x_um": 0.3759765625,
      "centroid_y_um": 1.3916015625
    },
    {
      "label": 75,
      "area_px": 1016,
      "area_um2": 0.06201171875,
      "equivalent_radius_nm": 140.49534916634693,
      "max_height_nm": 24.090376742389047,
      "mean_height_nm": 7.928869111137489,
      "volume_nm3": 491682.8013254205,
      "centroid_x_um": 0.869140625,
      "centroid_y_um": 1.572142593503937
    },
    {
      "label": 76,
      "area_px": 23,
      "area_um2": 0.00140380859375,
      "equivalent_radius_nm": 21.138735858617228,
      "max_height_nm": 5.677327040060481,
      "mean_height_nm": 4.044590422123348,
      "volume_nm3": 5677.830792775697,
      "centroid_x_um": 1.03125,
      "centroid_y_um": 1.4205163043478262
    },
    {
      "label": 77,
      "area_px": 31,
      "area_um2": 0.00189208984375,
      "equivalent_radius_nm": 24.541208259039912,
      "max_height_nm": 4.641148721298251,
      "mean_height_nm": 3.4494175628595163,
      "volume_nm3": 6526.607937539367,
      "centroid_x_um": 0.5700604838709677,
      "centroid_y_um": 1.4314516129032258
    },
    {
      "label": 78,
      "area_px": 556,
      "area_um2": 0.033935546875,
      "equivalent_radius_nm": 103.93276703410693,
      "max_height_nm": 17.593646847545084,
      "mean_height_nm": 6.2537648609908425,
      "volume_nm3": 212224.9305853826,
      "centroid_x_um": 1.8828265512589928,
      "centroid_y_um": 1.6102180755395685
    },
    {
      "label": 79,
      "area_px": 126,
      "area_um2": 0.0076904296875,
      "equivalent_radius_nm": 49.47665912864944,
      "max_height_nm": 11.628604615281992,
      "mean_height_nm": 5.843615909415426,
      "volume_nm3": 44939.91727211571,
      "centroid_x_um": 1.7154017857142858,
      "centroid_y_um": 1.5267857142857142
    },
    {
      "label": 80,
      "area_px": 102,
      "area_um2": 0.0062255859375,
      "equivalent_radius_nm": 44.51590222822663,
      "max_height_nm": 5.549535856856578,
      "mean_height_nm": 3.7381783571580085,
      "volume_nm3": 23272.35061218975,
      "centroid_x_um": 0.5146292892156863,
      "centroid_y_um": 1.5099571078431373
    },
    {
      "label": 81,
      "area_px": 21,
      "area_um2": 0.00128173828125,
      "equivalent_radius_nm": 20.198761507134417,
      "max_height_nm": 4.3660852273929365,
      "mean_height_nm": 3.4567620945673303,
      "volume_nm3": 4430.66430578088,
      "centroid_x_um": 0.8422619047619048,
      "centroid_y_um": 1.4810267857142858
    },
    {
      "label": 82,
      "area_px": 21,
      "area_um2": 0.00128173828125,
      "equivalent_radius_nm": 20.198761507134417,
      "max_height_nm": 4.085202951273663,
      "mean_height_nm": 3.3331077478461952,
      "volume_nm3": 4272.171795945441,
      "centroid_x_um": 0.7061011904761905,
      "centroid_y_um": 1.5122767857142858
    },
    {
      "label": 83,
      "area_px": 39,
      "area_um2": 0.00238037109375,
      "equivalent_radius_nm": 27.52627203103878,
      "max_height_nm": 4.533780978683307,
      "mean_height_nm": 3.1947731035248426,
      "volume_nm3": 7604.745546720511,
      "centroid_x_um": 0.29967948717948717,
      "centroid_y_um": 1.5372596153846154
    },
    {
      "label": 84,
      "area_px": 20,
      "area_um2": 0.001220703125,
      "equivalent_radius_nm": 19.7119728282825,
      "max_height_nm": 3.717581662243329,
      "mean_height_nm": 3.0203519568517074,
      "volume_nm3": 3686.9530723287444,
      "centroid_x_um": 1.3890625,
      "centroid_y_um": 1.530078125
    },
    {
      "label": 85,
      "area_px": 78,
      "area_um2": 0.0047607421875,
      "equivalent_radius_nm": 38.928027227866245,
      "max_height_nm": 7.158922302355748,
      "mean_height_nm": 4.298154644261512,
      "volume_nm3": 20462.406143334836,
      "centroid_x_um": 0.055989583333333336,
      "centroid_y_um": 1.560196314102564
    },
    {
      "label": 86,
      "area_px": 35,
      "area_um2": 0.00213623046875,
      "equivalent_radius_nm": 26.076488977049006,
      "max_height_nm": 5.359607913579148,
      "mean_height_nm": 3.651078317363616,
      "volume_nm3": 7799.544745344639,
      "centroid_x_um": 0.6044642857142857,
      "centroid_y_um": 1.5636160714285714
    },
    {
      "label": 87,
      "area_px": 317,
      "area_um2": 0.01934814453125,
      "equivalent_radius_nm": 78.47742148930303,
      "max_height_nm": 18.906628152339813,
      "mean_height_nm": 7.7883421843006015,
      "volume_nm3": 150689.97024067937,
      "centroid_x_um": 0.2524645110410095,
      "centroid_y_um": 1.643804219242902
    },
    {
      "label": 88,
      "area_px": 45,
      "area_um2": 0.00274658203125,
      "equivalent_radius_nm": 29.56795924242375,
      "max_height_nm": 4.546416659578501,
      "mean_height_nm": 3.3695255863045688,
      "volume_nm3": 9254.678429181251,
      "centroid_x_um": 1.4144097222222223,
      "centroid_y_um": 1.6458333333333333
    },
    {
      "label": 89,
      "area_px": 733,
      "area_um2": 0.04473876953125,
      "equivalent_radius_nm": 119.33479223384532,
      "max_height_nm": 20.006335491621424,
      "mean_height_nm": 6.860196599051889,
      "volume_nm3": 306916.75458404754,
      "centroid_x_um": 0.7650601125511596,
      "centroid_y_um": 1.8292654331514324
    },
    {
      "label": 90,
      "area_px": 34,
      "area_um2": 0.0020751953125,
      "equivalent_radius_nm": 25.70126813468571,
      "max_height_nm": 5.425658518487806,
      "mean_height_nm": 3.7852388943047646,
      "volume_nm3": 7855.11001015393,
      "centroid_x_um": 1.4811580882352942,
      "centroid_y_um": 1.6904871323529411
    },
    {
      "label": 91,
      "area_px": 232,
      "area_um2": 0.01416015625,
      "equivalent_radius_nm": 67.13656026549315,
      "max_height_nm": 11.080787860683719,
      "mean_height_nm": 4.873618254333572,
      "volume_nm3": 69011.19598421562,
      "centroid_x_um": 0.048154633620689655,
      "centroid_y_um": 1.7883553340517242
    },
    {
      "label": 92,
      "area_px": 20,
      "area_um2": 0.001220703125,
      "equivalent_radius_nm": 19.7119728282825,
      "max_height_nm": 5.992384143602681,
      "mean_height_nm": 3.782742155896522,
      "volume_nm3": 4617.605170772122,
      "centroid_x_um": 0.46015625,
      "centroid_y_um": 1.694921875
    },
    {
      "label": 93,
      "area_px": 49,
      "area_um2": 0.00299072265625,
      "equivalent_radius_nm": 30.854117850267922,
      "max_height_nm": 8.043264180733653,
      "mean_height_nm": 4.8103810845403,
      "volume_nm3": 14386.51569473112,
      "centroid_x_um": 1.1564094387755102,
      "centroid_y_um": 1.7177933673469388
    },
    {
      "label": 94,
      "area_px": 22,
      "area_um2": 0.0013427734375,
      "equivalent_radius_nm": 20.674091517192295,
      "max_height_nm": 5.122435519890683,
      "mean_height_nm": 3.6987634800743,
      "volume_nm3": 4966.601352638831,
      "centroid_x_um": 1.2492897727272727,
      "centroid_y_um": 1.7038352272727273
    },
    {
      "label": 95,
      "area_px": 395,
      "area_um2": 0.02410888671875,
      "equivalent_radius_nm": 87.60192342330855,
      "max_height_nm": 19.813880984962157,
      "mean_height_nm": 9.272581394681838,
      "volume_nm3": 223551.61443477334,
      "centroid_x_um": 1.552254746835443,
      "centroid_y_um": 1.818393987341772
    },
    {
      "label": 96,
      "area_px": 23,
      "area_um2": 0.00140380859375,
      "equivalent_radius_nm": 21.138735858617228,
      "max_height_nm": 4.0646179865811085,
      "mean_height_nm": 3.308938738700786,
      "volume_nm3": 4645.116637580449,
      "centroid_x_um": 1.320991847826087,
      "centroid_y_um": 1.7218070652173914
    },
    {
      "label": 97,
      "area_px": 23,
      "area_um2": 0.00140380859375,
      "equivalent_radius_nm": 21.138735858617228,
      "max_height_nm": 3.588028226601012,
      "mean_height_nm": 3.100598214583375,
      "volume_nm3": 4352.646419398048,
      "centroid_x_um": 0.5112092391304348,
      "centroid_y_um": 1.7313179347826086
    },
    {
      "label": 98,
      "area_px": 124,
      "area_um2": 0.007568359375,
      "equivalent_radius_nm": 49.082416518079825,
      "max_height_nm": 4.728002177451884,
      "mean_height_nm": 3.346992564348361,
      "volume_nm3": 25331.24255244121,
      "centroid_x_um": 0.12014868951612903,
      "centroid_y_um": 1.826234879032258
    },
    {
      "label": 99,
      "area_px": 23,
      "area_um2": 0.00140380859375,
      "equivalent_radius_nm": 21.138735858617228,
      "max_height_nm": 3.963928119578267,
      "mean_height_nm": 3.1397104788060046,
      "volume_nm3": 4407.5525520347965,
      "centroid_x_um": 0.4123641304347826,
      "centroid_y_um": 1.7523777173913044
    },
    {
      "label": 100,
      "area_px": 29,
      "area_um2": 0.00177001953125,
      "equivalent_radius_nm": 23.73635851463476,
      "max_height_nm": 5.738756941907511,
      "mean_height_nm": 4.049161502441496,
      "volume_nm3": 7167.094944507044,
      "centroid_x_um": 1.4407327586206897,
      "centroid_y_um": 1.7650862068965518
    },
    {
      "label": 101,
      "area_px": 64,
      "area_um2": 0.00390625,
      "equivalent_radius_nm": 35.26184897173477,
      "max_height_nm": 4.523563103744553,
      "mean_height_nm": 3.237631454680214,
      "volume_nm3": 12646.997869844585,
      "centroid_x_um": 0.229736328125,
      "centroid_y_um": 1.7874755859375
    },
    {
      "label": 102,
      "area_px": 47,
      "area_um2": 0.00286865234375,
      "equivalent_radius_nm": 30.217882140215035,
      "max_height_nm": 4.1166402285857275,
      "mean_height_nm": 3.1410339329903723,
      "volume_nm3": 9010.534353671112,
      "centroid_x_um": 1.9581117021276595,
      "centroid_y_um": 1.833277925531915
    },
    {
      "label": 103,
      "area_px": 46,
      "area_um2": 0.0028076171875,
      "equivalent_radius_nm": 29.894686942678955,
      "max_height_nm": 3.888508331107365,
      "mean_height_nm": 3.0077289043646167,
      "volume_nm3": 8444.551367234642,
      "centroid_x_um": 0.29347826086956524,
      "centroid_y_um": 1.8323709239130435
    },
    {
      "label": 104,
      "area_px": 95,
      "area_um2": 0.00579833984375,
      "equivalent_radius_nm": 42.96124876815153,
      "max_height_nm": 4.905929034119622,
      "mean_height_nm": 3.2676873371580166,
      "volume_nm3": 18947.161683960665,
      "centroid_x_um": 0.434375,
      "centroid_y_um": 1.8825657894736842
    },
    {
      "label": 105,
      "area_px": 361,
      "area_um2": 0.02203369140625,
      "equivalent_radius_nm": 83.74689130787007,
      "max_height_nm": 19.945333457848953,
      "mean_height_nm": 9.49808664432039,
      "volume_nm3": 209277.91007078005,
      "centroid_x_um": 1.850134175900277,
      "centroid_y_um": 1.935703774238227
    },
    {
      "label": 106,
      "area_px": 174,
      "area_um2": 0.0106201171875,
      "equivalent_radius_nm": 58.14196671262199,
      "max_height_nm": 11.992625897902538,
      "mean_height_nm": 6.484755099386242,
      "volume_nm3": 68868.8590877201,
      "centroid_x_um": 0.2333423132183908,
      "centroid_y_um": 1.9509698275862069
    },
    {
      "label": 107,
      "area_px": 309,
      "area_um2": 0.01885986328125,
      "equivalent_radius_nm": 77.48084237085024,
      "max_height_nm": 24.969178711490628,
      "mean_height_nm": 9.85565832838158,
      "volume_nm3": 185876.36861998952,
      "centroid_x_um": 0.8704743122977346,
      "centroid_y_um": 1.9520125404530744
    },
    {
      "label": 108,
      "area_px": 22,
      "area_um2": 0.0013427734375,
      "equivalent_radius_nm": 20.674091517192295,
      "max_height_nm": 5.030873218013393,
      "mean_height_nm": 3.816701602541582,
      "volume_nm3": 5124.965530756519,
      "centroid_x_um": 1.2272727272727273,
      "centroid_y_um": 1.9133522727272727
    },
    {
      "label": 109,
      "area_px": 94,
      "area_um2": 0.0057373046875,
      "equivalent_radius_nm": 42.73453874888383,
      "max_height_nm": 10.244938284981451,
      "mean_height_nm": 4.344727100088962,
      "volume_nm3": 24927.02315724868,
      "centroid_x_um": 0.5594248670212766,
      "centroid_y_um": 1.9625997340425532
    },
    {
      "label": 110,
      "area_px": 56,
      "area_um2": 0.00341796875,
      "equivalent_radius_nm": 32.98443941909962,
      "max_height_nm": 7.350304027469122,
      "mean_height_nm": 4.777109410484018,
      "volume_nm3": 16328.010680365296,
      "centroid_x_um": 1.5016741071428572,
      "centroid_y_um": 1.9592633928571428
    },
    {
      "label": 111,
      "area_px": 20,
      "area_um2": 0.001220703125,
      "equivalent_radius_nm": 19.7119728282825,
      "max_height_nm": 3.168139833352847,
      "mean_height_nm": 2.8102645841792353,
      "volume_nm3": 3430.498759984418,
      "centroid_x_um": 1.103515625,
      "centroid_y_um": 1.945703125
    },
    {
      "label": 112,
      "area_px": 42,
      "area_um2": 0.0025634765625,
      "equivalent_radius_nm": 28.56536246652911,
      "max_height_nm": 5.347850817348435,
      "mean_height_nm": 3.8998138044562816,
      "volume_nm3": 9997.081285837636,
      "centroid_x_um": 0.3744419642857143,
      "centroid_y_um": 1.9767485119047619
    }
  ]
}

File: data/experimental/intermediate/afm_batch/60s_2um_image/Nis_Ag_60s_2um_Image_1.txtNis_Ag_60s_2um_Image_1_features.json (part 1 of 2)
{
  "summary": {
    "path": "data/experimental/raw/afm/Nis_Ag_60s_2um Image 1.txtNis_Ag_60s_2um Image 1.stp",
    "rows": 256,
    "cols": 256,
    "x_size_um": 2.0,
    "y_size_um": 2.0,
    "dx_nm": 7.8125,
    "dy_nm": 7.8125,
    "z_min_nm": -11.335893436719719,
    "z_max_nm": 20.728158839673398,
    "z_mean_nm": 0.9930898685472993,
    "z_std_nm": 3.9801900700957726,
    "percentile_p01_nm": -6.058849036272206,
    "percentile_p50_nm": 0.16854698968512827,
    "percentile_p99_nm": 14.929742512157407,
    "baseline_nm": -2.841407604675881,
    "threshold_nm": 2.2080543993354174,
    "threshold_sigma": 1.1040271996677087,
    "coverage_fraction": 0.4565582275390625,
    "island_count": 120,
    "number_density_per_um2": 30.0,
    "equivalent_thickness_nm": 2.5725547591339444,
    "mean_island_height_nm": 3.7284455172017346,
    "mean_equivalent_radius_nm": 46.59503604791348,
    "std_equivalent_radius_nm": 51.70237773869511,
    "mean_p95_height_nm": 5.7984533461033045,
    "mean_height_equivalent_radius_nm": 1.8642227586008673,
    "mean_p95_height_equivalent_radius_nm": 2.8992266730516523,
    "mean_volume_equivalent_radius_nm": 17.383632639441437,
    "std_volume_equivalent_radius_nm": 14.10145915532143,
    "mean_volume_nm3": 85751.82530446482
  },
  "islands": [
    {
      "label": 1,
      "area_px": 5221,
      "area_um2": 0.31866455078125,
      "equivalent_radius_nm": 318.48716911358997,
      "min_height_nm": 1.9504943745381784,
      "p50_height_nm": 4.053647752122856,
      "p95_height_nm": 9.531494978223433,
      "height_range_nm": 12.617105265864213,
      "max_height_nm": 14.567599640402392,
      "mean_height_nm": 4.726260394583089,
      "height_equivalent_radius_mean_nm": 2.3631301972915444,
      "height_equivalent_radius_p95_nm": 4.765747489111717,
      "volume_nm3": 1506091.6455150335,
      "volume_equivalent_radius_nm": 71.10840381408315,
      "centroid_x_um": 0.5443730846581115,
      "centroid_y_um": 0.43718576422141353
    },
    {
      "label": 2,
      "area_px": 207,
      "area_um2": 0.01263427734375,
      "equivalent_radius_nm": 63.41620757585168,
      "min_height_nm": 1.9974688673827532,
      "p50_height_nm": 4.352415848258145,
      "p95_height_nm": 7.255394716649677,
      "height_range_nm": 6.105414275421461,
      "max_height_nm": 8.102883142804215,
      "mean_height_nm": 4.590168491178048,
      "height_equivalent_radius_mean_nm": 2.295084245589024,
      "height_equivalent_radius_p95_nm": 3.6276973583248386,
      "volume_nm3": 57993.46177208593,
      "volume_equivalent_radius_nm": 24.012099895224857,
      "centroid_x_um": 0.39945652173913043,
      "centroid_y_um": 0.04072312801932367
    },
    {
      "label": 3,
      "area_px": 16,
      "area_um2": 0.0009765625,
      "equivalent_radius_nm": 17.630924485867386,
      "min_height_nm": 2.575481884299894,
      "p50_height_nm": 3.373249071012069,
      "p95_height_nm": 4.376419183325165,
      "height_range_nm": 1.8117562471433026,
      "max_height_nm": 4.387238131443197,
      "mean_height_nm": 3.38820050169428,
      "height_equivalent_radius_mean_nm": 1.69410025084714,
      "height_equivalent_radius_p95_nm": 2.1882095916625826,
      "volume_nm3": 3308.7895524358205,
      "volume_equivalent_radius_nm": 9.244005151445279,
      "centroid_x_um": 0.99609375,
      "centroid_y_um": 0.0146484375
    },
    {
      "label": 4,
      "area_px": 573,
      "area_um2": 0.03497314453125,
      "equivalent_radius_nm": 105.50970408086381,
      "min_height_nm": 2.233043447594564,
      "p50_height_nm": 8.548530493870567,
      "p95_height_nm": 20.169072660424327,
      "height_range_nm": 19.414217266204286,
      "max_height_nm": 21.64726071379885,
      "mean_height_nm": 10.00130813218886,
      "height_equivalent_radius_mean_nm": 5.00065406609443,
      "height_equivalent_radius_p95_nm": 10.084536330212163,
      "volume_nm3": 349777.194808607,
      "volume_equivalent_radius_nm": 43.70867356106971,
      "centroid_x_um": 1.210105802792321,
      "centroid_y_um": 0.07456642670157068
    },
    {
      "label": 5,
      "area_px": 24,
      "area_um2": 0.00146484375,
      "equivalent_radius_nm": 21.59338434195847,
      "min_height_nm": 2.2206023613905437,
      "p50_height_nm": 2.8266491465644625,
      "p95_height_nm": 3.6720516853481286,
      "height_range_nm": 1.4834684450696338,
      "max_height_nm": 3.7040708064601775,
      "mean_height_nm": 2.9235994242587693,
      "height_equivalent_radius_mean_nm": 1.4617997121293846,
      "height_equivalent_radius_p95_nm": 1.8360258426740643,
      "volume_nm3": 4282.616344129056,
      "volume_equivalent_radius_nm": 10.074113826421984,
      "centroid_x_um": 1.5074869791666667,
      "centroid_y_um": 0.0224609375
    },
    {
      "label": 6,
      "area_px": 1900,
      "area_um2": 0.115966796875,
      "equivalent_radius_nm": 192.12854528773184,
      "min_height_nm": 1.9748616784139001,
      "p50_height_nm": 4.796963791308549,
      "p95_height_nm": 15.007467638628814,
      "height_range_nm": 15.287244765969243,
      "max_height_nm": 17.262106444383143,
      "mean_height_nm": 6.320937732898984,
      "height_equivalent_radius_mean_nm": 3.160468866449492,
      "height_equivalent_radius_p95_nm": 7.503733819314407,
      "volume_nm3": 733018.9021306195,
      "volume_equivalent_radius_nm": 55.933954075482944,
      "centroid_x_um": 1.8557072368421053,
      "centroid_y_um": 0.47842105263157897
    },
    {
      "label": 7,
      "area_px": 61,
      "area_um2": 0.00372314453125,
      "equivalent_radius_nm": 34.42548056292011,
      "min_height_nm": 2.2317501092530274,
      "p50_height_nm": 3.649234259850971,
      "p95_height_nm": 6.677956390704042,
      "height_range_nm": 4.86634780332612,
      "max_height_nm": 7.0980979125791475,
      "mean_height_nm": 4.080188800673377,
      "height_equivalent_radius_mean_nm": 2.0400944003366885,
      "height_equivalent_radius_p95_nm": 3.338978195352021,
      "volume_nm3": 15191.132619694581,
      "volume_equivalent_radius_nm": 15.3638661625587,
      "centroid_x_um": 1.9710553278688525,
      "centroid_y_um": 0.04213627049180328
    },
    {
      "label": 8,
      "area_px": 11,
      "area_um2": 0.00067138671875,
      "equivalent_radius_nm": 14.61879030667795,
      "min_height_nm": 2.2423675914139074,
      "p50_height_nm": 2.749252733510179,
      "p95_height_nm": 3.0544326855861605,
      "height_range_nm": 0.9197779495479836,
      "max_height_nm": 3.162145540961891,
      "mean_height_nm": 2.7202254974800386,
      "height_equivalent_radius_mean_nm": 1.3601127487400193,
      "height_equivalent_radius_p95_nm": 1.5272163427930803,
      "volume_nm3": 1826.3232710132097,
      "volume_equivalent_radius_nm": 7.582801393272193,
      "centroid_x_um": 1.4268465909090908,
      "centroid_y_um": 0.022727272727272728
    },
    {
      "label": 9,
      "area_px": 1021,
      "area_um2": 0.06231689453125,
      "equivalent_radius_nm": 140.84063194110382,
      "min_height_nm": 1.968461383945856,
      "p50_height_nm": 5.656854357473424,
      "p95_height_nm": 15.310974510870167,
      "height_range_nm": 14.742935937751826,
      "max_height_nm": 16.71139732169768,
      "mean_height_nm": 7.028060241610847,
      "height_equivalent_radius_mean_nm": 3.5140301208054234,
      "height_equivalent_radius_p95_nm": 7.655487255435084,
      "volume_nm3": 437966.8888357345,
      "volume_equivalent_radius_nm": 47.110482939625484,
      "centroid_x_um": 1.5262227595494613,
      "centroid_y_um": 0.23158974045053868
    },
    {
      "label": 10,
      "area_px": 12,
      "area_um2": 0.000732421875,
      "equivalent_radius_nm": 15.268828496966247,
      "min_height_nm": 2.240564113967463,
      "p50_height_nm": 2.641626307024632,
      "p95_height_nm": 3.1332899841047572,
      "height_range_nm": 0.897167956719449,
      "max_height_nm": 3.137732070686912,
      "mean_height_nm": 2.684085140627778,
      "height_equivalent_radius_mean_nm": 1.342042570313889,
      "height_equivalent_radius_p95_nm": 1.5666449920523786,
      "volume_nm3": 1965.882671358236,
      "volume_equivalent_radius_nm": 7.77122819379771,
      "centroid_x_um": 0.61328125,
      "centroid_y_um": 0.05859375
    },
    {
      "label": 11,
      "area_px": 8,
      "area_um2": 0.00048828125,
      "equivalent_radius_nm": 12.466946262544772,
      "min_height_nm": 2.375021292764009,
      "p50_height_nm": 2.6542518398475767,
      "p95_height_nm": 2.902783917584192,
      "height_range_nm": 0.6198803038696394,
      "max_height_nm": 2.9949015966336483,
      "mean_height_nm": 2.6449169356356648,
      "height_equivalent_radius_mean_nm": 1.3224584678178324,
      "height_equivalent_radius_p95_nm": 1.451391958792096,
      "volume_nm3": 1291.463347478352,
      "volume_equivalent_radius_nm": 6.755608787553753,
      "centroid_x_um": 0.9677734375,
      "centroid_y_um": 0.0693359375
    },
    {
      "label": 12,
      "area_px": 23,
      "area_um2": 0.00140380859375,
      "equivalent_radius_nm": 21.138735858617228,
      "min_height_nm": 2.240125627165032,
      "p50_height_nm": 3.025782467054624,
      "p95_height_nm": 4.001261916202326,
      "height_range_nm": 1.7831687648706884,
      "max_height_nm": 4.02329439203572,
      "mean_height_nm": 3.075873807818496,
      "height_equivalent_radius_mean_nm": 1.537936903909248,
      "height_equivalent_radius_p95_nm": 2.000630958101163,
      "volume_nm3": 4317.938084706141,
      "volume_equivalent_radius_nm": 10.10173412441788,
      "centroid_x_um": 0.5030570652173914,
      "centroid_y_um": 0.09646739130434782
    },
    {
      "label": 13,
      "area_px": 28,
      "area_um2": 0.001708984375,
      "equivalent_radius_nm": 23.323520786882213,
      "min_height_nm": 2.248114391895124,
      "p50_height_nm": 2.9323391039245825,
      "p95_height_nm": 3.8144238021595642,
      "height_range_nm": 1.6048720277958752,
      "max_height_nm": 3.8529864196909993,
      "mean_height_nm": 3.0083407054936764,
      "height_equivalent_radius_mean_nm": 1.5041703527468382,
      "height_equivalent_radius_p95_nm": 1.9072119010797821,
      "volume_nm3": 5141.2072603651695,
      "volume_equivalent_radius_nm": 10.706778897729599,
      "centroid_x_um": 1.8956473214285714,
      "centroid_y_um": 0.09765625
    },
    {
      "label": 14,
      "area_px": 28,
      "area_um2": 0.001708984375,
      "equivalent_radius_nm": 23.323520786882213,
      "min_height_nm": 2.214128329902481,
      "p50_height_nm": 2.68978172399996,
      "p95_height_nm": 3.392440180190127,
      "height_range_nm": 1.2617522392826128,
      "max_height_nm": 3.475880569185094,
      "mean_height_nm": 2.728703458668663,
      "height_equivalent_radius_mean_nm": 1.3643517293343315,
      "height_equivalent_radius_p95_nm": 1.6962200900950635,
      "volume_nm3": 4663.311574873203,
      "volume_equivalent_radius_nm": 10.36418782059664,
      "centroid_x_um": 0.8147321428571429,
      "centroid_y_um": 0.11802455357142858
    },
    {
      "label": 15,
      "area_px": 13,
      "area_um2": 0.00079345703125,
      "equivalent_radius_nm": 15.892300566907107,
      "min_height_nm": 2.2772678317104593,
      "p50_height_nm": 2.8624381068589697,
      "p95_height_nm": 3.33310869424089,
      "height_range_nm": 1.11026068978406,
      "max_height_nm": 3.387528521494519,
      "mean_height_nm": 2.8073969791833377,
      "height_equivalent_radius_mean_nm": 1.4036984895916689,
      "height_equivalent_radius_p95_nm": 1.666554347120445,
      "volume_nm3": 2227.5488726430294,
      "volume_equivalent_radius_nm": 8.101763174012989,
      "centroid_x_um": 0.7247596153846154,
      "centroid_y_um": 0.1310096153846154
    },
    {
      "label": 16,
      "area_px": 22,
      "area_um2": 0.0013427734375,
      "equivalent_radius_nm": 20.674091517192295,
      "min_height_nm": 2.244060845941264,
      "p50_height_nm": 2.674674711010917,
      "p95_height_nm": 3.319547962794731,
      "height_range_nm": 1.2753338062671555,
      "max_height_nm": 3.5193946522084194,
      "mean_height_nm": 2.7928089758837404,
      "height_equivalent_radius_mean_nm": 1.3964044879418702,
      "height_equivalent_radius_p95_nm": 1.6597739813973655,
      "volume_nm3": 3750.109708828265,
      "volume_equivalent_radius_nm": 9.63796003858462,
      "centroid_x_um": 0.8913352272727273,
      "centroid_y_um": 0.13352272727272727
    },
    {
      "label": 17,
      "area_px": 91,
      "area_um2": 0.00555419921875,
      "equivalent_radius_nm": 42.04707506072702,
      "min_height_nm": 2.2325101701053054,
      "p50_height_nm": 3.9822755476832707,
      "p95_height_nm": 7.067277172927466,
      "height_range_nm": 5.159081068077516,
      "max_height_nm": 7.391591238182821,
      "mean_height_nm": 4.333092496479405,
      "height_equivalent_radius_mean_nm": 2.1665462482397024,
      "height_equivalent_radius_p95_nm": 3.533638586463733,
      "volume_nm3": 24066.858958717396,
      "volume_equivalent_radius_nm": 17.910605485463055,
      "centroid_x_um": 1.0713427197802199,
      "centroid_y_um": 0.16363324175824176
    },
    {
      "label": 18,
      "area_px": 175,
      "area_um2": 0.01068115234375,
      "equivalent_radius_nm": 58.30880196720553,
      "min_height_nm": 2.234467241951418,
      "p50_height_nm": 3.344811890047265,
      "p95_height_nm": 5.050036785015977,
      "height_range_nm": 3.553825272592802,
      "max_height_nm": 5.78829251454422,
      "mean_height_nm": 3.426776996274537,
      "height_equivalent_radius_mean_nm": 1.7133884981372685,
      "height_equivalent_radius_p95_nm": 2.5250183925079885,
      "volume_nm3": 36601.92714526635,
      "volume_equivalent_radius_nm": 20.5970543183243,
      "centroid_x_um": 0.6061160714285714,
      "centroid_y_um": 0.165
    },
    {
      "label": 19,
      "area_px": 45,
      "area_um2": 0.00274658203125,
      "equivalent_radius_nm": 29.56795924242375,
      "min_height_nm": 2.229418236562564,
      "p50_height_nm": 3.2877754185721315,
      "p95_height_nm": 4.480154889964736,
      "height_range_nm": 2.3756987449612907,
      "max_height_nm": 4.605116981523855,
      "mean_height_nm": 3.283979961678642,
      "height_equivalent_radius_mean_nm": 1.641989980839321,
      "height_equivalent_radius_p95_nm": 2.240077444982368,
      "volume_nm3": 9019.720353731622,
      "volume_equivalent_radius_nm": 12.913228061817415,
      "centroid_x_um": 0.3949652777777778,
      "centroid_y_um": 0.17065972222222223
    },
    {
      "label": 20,
      "area_px": 42,
      "area_um2": 0.0025634765625,
      "equivalent_radius_nm": 28.56536246652911,
      "min_height_nm": 2.2370597890701536,
      "p50_height_nm": 2.6973713417588154,
      "p95_height_nm": 3.951889705083628,
      "height_range_nm": 1.871451870505565,
      "max_height_nm": 4.1085116595757185,
      "mean_height_nm": 2.8943631341969365,
      "height_equivalent_radius_mean_nm": 1.4471815670984682,
      "height_equivalent_radius_p95_nm": 1.975944852541814,
      "volume_nm3": 7419.632057877889,
      "volume_equivalent_radius_nm": 12.09942095196244,
      "centroid_x_um": 1.3387276785714286,
      "centroid_y_um": 0.19791666666666666
    },
    {
      "label": 21,
      "area_px": 63,
      "area_um2": 0.00384521484375,
      "equivalent_radius_nm": 34.98528118032332,
      "min_height_nm": 2.230504674031752,
      "p50_height_nm": 3.40741873993127,
      "p95_height_nm": 5.670310435911742,
      "height_range_nm": 3.794043079431564,
      "max_height_nm": 6.024547753463316,
      "mean_height_nm": 3.621002093421792,
      "height_equivalent_radius_mean_nm": 1.810501046710896,
      "height_equivalent_radius_p95_nm": 2.835155217955871,
      "volume_nm3": 13923.530998875298,
      "volume_equivalent_radius_nm": 14.924057910483619,
      "centroid_x_um": 0.7795138888888888,
      "centroid_y_um": 0.2052331349206349
    },
    {
      "label": 22,
      "area_px": 39,
      "area_um2": 0.00238037109375,
      "equivalent_radius_nm": 27.52627203103878,
      "min_height_nm": 2.2810593403791337,
      "p50_height_nm": 3.6454088909738536,
      "p95_height_nm": 4.98734164334896,
      "height_range_nm": 2.7934486283857627,
      "max_height_nm": 5.074507968764896,
      "mean_height_nm": 3.657909232113776,
      "height_equivalent_radius_mean_nm": 1.828954616056888,
      "height_equivalent_radius_p95_nm": 2.49367082167448,
      "volume_nm3": 8707.18139968489,
      "volume_equivalent_radius_nm": 12.762320916213284,
      "centroid_x_um": 1.9559294871794872,
      "centroid_y_um": 0.20392628205128205
    },
    {
      "label": 23,
      "area_px": 262,
      "area_um2": 0.0159912109375,
      "equivalent_radius_nm": 71.34536098063148,
      "min_height_nm": 2.223784536018818,
      "p50_height_nm": 3.123975486493065,
      "p95_height_nm": 5.813066334681699,
      "height_range_nm": 4.277903774370156,
      "max_height_nm": 6.501688310388974,
      "mean_height_nm": 3.507117032491403,
      "height_equivalent_radius_mean_nm": 1.7535585162457015,
      "height_equivalent_radius_p95_nm": 2.9065331673408497,
      "volume_nm3": 56083.04824906907,
      "volume_equivalent_radius_nm": 23.745482592707116,
      "centroid_x_um": 1.1733361164122138,
      "centroid_y_um": 0.2772244751908397
    },
    {
      "label": 24,
      "area_px": 64,
      "area_um2": 0.00390625,
      "equivalent_radius_nm": 35.26184897173477,
      "min_height_nm": 2.063999391518447,
      "p50_height_nm": 2.7120942131372505,
      "p95_height_nm": 3.792245273317561,
      "height_range_nm": 1.9094557356037236,
      "max_height_nm": 3.9734551271221705,
      "mean_height_nm": 2.804358658997228,
      "height_equivalent_radius_mean_nm": 1.402179329498614,
      "height_equivalent_radius_p95_nm": 1.8961226366587804,
      "volume_nm3": 10954.526011707921,
      "volume_equivalent_radius_nm": 13.777433618424922,
      "centroid_x_um": 0.4185791015625,
      "centroid_y_um": 0.272216796875
    },
    {
      "label": 25,
      "area_px": 11,
      "area_um2": 0.00067138671875,
      "equivalent_radius_nm": 14.61879030667795,
      "min_height_nm": 2.328675613344597,
      "p50_height_nm": 2.5876871719597703,
      "p95_height_nm": 2.8603345652250765,
      "height_range_nm": 0.5521374951046498,
      "max_height_nm": 2.8808131084492468,
      "mean_height_nm": 2.5813559785081512,
      "height_equivalent_radius_mean_nm": 1.2906779892540756,
      "height_equivalent_radius_p95_nm": 1.4301672826125382,
      "volume_nm3": 1733.0881203362833,
      "volume_equivalent_radius_nm": 7.451505254143048,
      "centroid_x_um": 1.6534090909090908,
      "centroid_y_um": 0.23508522727272727
    },
    {
      "label": 26,
      "area_px": 42,
      "area_um2": 0.0025634765625,
      "equivalent_radius_nm": 28.56536246652911,
      "min_height_nm": 2.222380167881986,
      "p50_height_nm": 2.822416188893782,
      "p95_height_nm": 3.727043457082795,
      "height_range_nm": 1.6768199539249036,
      "max_height_nm": 3.8992001218068895,
      "mean_height_nm": 2.903775345393096,
      "height_equivalent_radius_mean_nm": 1.451887672696548,
      "height_equivalent_radius_p95_nm": 1.8635217285413974,
      "volume_nm3": 7443.760040680544,
      "volume_equivalent_radius_nm": 12.11252217407053,
      "centroid_x_um": 1.0766369047619047,
      "centroid_y_um": 0.2693452380952381
    },
    {
      "label": 27,
      "area_px": 16,
      "area_um2": 0.0009765625,
      "equivalent_radius_nm": 17.630924485867386,
      "min_height_nm": 2.3302013862765127,
      "p50_height_nm": 3.302821160052812,
      "p95_height_nm": 4.337460449048561,
      "height_range_nm": 2.026187717810722,
      "max_height_nm": 4.356389104087235,
      "mean_height_nm": 3.272853655774403,
      "height_equivalent_radius_mean_nm": 1.6364268278872014,
      "height_equivalent_radius_p95_nm": 2.1687302245242805,
      "volume_nm3": 3196.1461482171903,
      "volume_equivalent_radius_nm": 9.137891704969165,
      "centroid_x_um": 1.9853515625,
      "centroid_y_um": 0.26171875
    },
    {
      "label": 28,
      "area_px": 34,
      "area_um2": 0.0020751953125,
      "equivalent_radius_nm": 25.70126813468571,
      "min_height_nm": 2.281068630145661,
      "p50_height_nm": 3.2624837233396784,
      "p95_height_nm": 4.618892747036945,
      "height_range_nm": 2.636891570815306,
      "max_height_nm": 4.917960200960967,
      "mean_height_nm": 3.398935186920819,
      "height_equivalent_radius_mean_nm": 1.6994675934604095,
      "height_equivalent_radius_p95_nm": 2.3094463735184725,
      "volume_nm3": 7053.454367389395,
      "volume_equivalent_radius_nm": 11.897007916307539,
      "centroid_x_um": 1.3931525735294117,
      "centroid_y_um": 0.26447610294117646
    },
    {
      "label": 29,
      "area_px": 68,
      "area_um2": 0.004150390625,
      "equivalent_radius_nm": 36.347081966259985,
      "min_height_nm": 2.209888675301944,
      "p50_height_nm": 3.7345871787412017,
      "p95_height_nm": 5.4130115130325995,
      "height_range_nm": 3.4215203234749993,
      "max_height_nm": 5.631408998776943,
      "mean_height_nm": 3.7819873837493816,
      "height_equivalent_radius_mean_nm": 1.8909936918746908,
      "height_equivalent_radius_p95_nm": 2.7065057565162998,
      "volume_nm3": 15696.72498138171,
      "volume_equivalent_radius_nm": 15.532456521984416,
      "centroid_x_um": 1.3049172794117647,
      "centroid_y_um": 0.3154871323529412
    },
    {
      "label": 30,
      "area_px": 13,
      "area_um2": 0.00079345703125,
      "equivalent_radius_nm": 15.892300566907107,
      "min_height_nm": 2.4191807925475537,
      "p50_height_nm": 4.0898179183779435,
      "p95_height_nm": 5.461330425332385,
      "height_range_nm": 3.2345936557396264,
      "max_height_nm": 5.65377444828718,
      "mean_height_nm": 3.9859185131652235,
      "height_equivalent_radius_mean_nm": 1.9929592565826117,
      "height_equivalent_radius_p95_nm": 2.7306652126661923,
      "volume_nm3": 3162.6550702604923,
      "volume_equivalent_radius_nm": 9.105862187406368,
      "centroid_x_um": 0.01141826923076923,
      "centroid_y_um": 0.34555288461538464
    },
    {
      "label": 31,
      "area_px": 70,
      "area_um2": 0.0042724609375,
      "equivalent_radius_nm": 36.87772437041522,
      "min_height_nm": 2.226194676459958,
      "p50_height_nm": 3.194682289805084,
      "p95_height_nm": 5.222922922217152,
      "height_range_nm": 3.1827609359380666,
      "max_height_nm": 5.4089556123980245,
      "mean_height_nm": 3.4564678787366176,
      "height_equivalent_radius_mean_nm": 1.7282339393683088,
      "height_equivalent_radius_p95_nm": 2.611461461108576,
      "volume_nm3": 14767.623993625686,
      "volume_equivalent_radius_nm": 15.219743697003102,
      "centroid_x_um": 0.13950892857142858,
      "centroid_y_um": 0.43716517857142856
    },
    {
      "label": 32,
      "area_px": 127,
      "area_um2": 0.00775146484375,
      "equivalent_radius_nm": 49.672607060347836,
      "min_height_nm": 2.2183776246367737,
      "p50_height_nm": 4.068367867445694,
      "p95_height_nm": 6.395990688296976,
      "height_range_nm": 4.6513386367606495,
      "max_height_nm": 6.869716261397423,
      "mean_height_nm": 4.227434831037689,
      "height_equivalent_radius_mean_nm": 2.1137174155188445,
      "height_equivalent_radius_p95_nm": 3.197995344148488,
      "volume_nm3": 32768.81247203286,
      "volume_equivalent_radius_nm": 19.851379775596826,
      "centroid_x_um": 1.2131520669291338,
      "centroid_y_um": 0.4793307086614173
    },
    {
      "label": 33,
      "area_px": 40,
      "area_um2": 0.00244140625,
      "equivalent_radius_nm": 27.87693931488705,
      "min_height_nm": 2.245887792108979,
      "p50_height_nm": 2.8269607727928907,
      "p95_height_nm": 3.484897977399908,
      "height_range_nm": 1.3980929058323617,
      "max_height_nm": 3.6439806979413407,
      "mean_height_nm": 2.9033657738968945,
      "height_equivalent_radius_mean_nm": 1.4516828869484473,
      "height_equivalent_radius_p95_nm": 1.742448988699954,
      "volume_nm3": 7088.295346427965,
      "volume_equivalent_radius_nm": 11.916564422955384,
      "centroid_x_um": 1.099609375,
      "centroid_y_um": 0.46796875
    },
    {
      "label": 34,
      "area_px": 2731,
      "area_um2": 0.16668701171875,
      "equivalent_radius_nm": 230.34349074482546,
      "min_height_nm": 1.7328820784574335,
      "p50_height_nm": 3.8114936202715413,
      "p95_height_nm": 9.853455996731785,
      "height_range_nm": 12.850804809517257,
      "max_height_nm": 14.58368688797469,
      "mean_height_nm": 4.546206200812757,
      "height_equivalent_radius_mean_nm": 2.2731031004063786,
      "height_equivalent_radius_p95_nm": 4.926727998365893,
      "volume_nm3": 757793.5262707301,
      "volume_equivalent_radius_nm": 56.55713835641387,
      "centroid_x_um": 0.1833806298059319,
      "centroid_y_um": 0.8779007231783229
    },
    {
      "label": 35,
      "area_px": 32,
      "area_um2": 0.001953125,
      "equivalent_radius_nm": 24.933892525089544,
      "min_height_nm": 2.2204334213610224,
      "p50_height_nm": 2.9862989920380283,
      "p95_height_nm": 3.692733142931668,
      "height_range_nm": 1.5160954192969633,
      "max_height_nm": 3.7365288406579857,
      "mean_height_nm": 2.9762060552947167,
      "height_equivalent_radius_mean_nm": 1.4881030276473584,
      "height_equivalent_radius_p95_nm": 1.846366571465834,
      "volume_nm3": 5812.902451747494,
      "volume_equivalent_radius_nm": 11.154107057742577,
      "centroid_x_um": 1.37109375,
      "centroid_y_um": 0.48828125
    },
    {
      "label": 36,
      "area_px": 15,
      "area_um2": 0.00091552734375,
      "equivalent_radius_nm": 17.071069228001235,
      "min_height_nm": 2.2299719118621755,
      "p50_height_nm": 2.7342542319250995,
      "p95_height_nm": 3.0619069745742893,
      "height_range_nm": 0.9475277786517586,
      "max_height_nm": 3.177499690513934,
      "mean_height_nm": 2.6637146388269435,
      "height_equivalent_radius_mean_nm": 1.3318573194134717,
      "height_equivalent_radius_p95_nm": 1.5309534872871446,
      "volume_nm3": 2438.703587793222,
      "volume_equivalent_radius_nm": 8.35007037888663,
      "centroid_x_um": 1.515625,
      "centroid_y_um": 0.53125
    },
    {
      "label": 37,
      "area_px": 423,
      "area_um2": 0.02581787109375,
      "equivalent_radius_nm": 90.65364642064512,
      "min_height_nm": 2.0997104186304365,
      "p50_height_nm": 3.7330278055376067,
      "p95_height_nm": 6.574853695495392,
      "height_range_nm": 5.338841702281936,
      "max_height_nm": 7.438552120912373,
      "mean_height_nm": 4.006597812348113,
      "height_equivalent_radius_mean_nm": 2.0032989061740567,
      "height_equivalent_radius_p95_nm": 3.287426847747696,
      "volume_nm3": 103441.82584370434,
      "volume_equivalent_radius_nm": 29.120747774683412,
      "centroid_x_um": 1.5865100472813238,
      "centroid_y_um": 0.6602763002364067
    },
    {
      "label": 38,
      "area_px": 1297,
      "area_um2": 0.07916259765625,
      "equivalent_radius_nm": 158.73952705603654,
      "min_height_nm": 2.017491950968055,
      "p50_height_nm": 5.7929854767825315,
      "p95_height_nm": 13.61576682986339,
      "height_range_nm": 13.695165094071527,
      "max_height_nm": 15.712657045039581,
      "mean_height_nm": 6.59696878233675,
      "height_equivalent_radius_mean_nm": 3.298484391168375,
      "height_equivalent_radius_p95_nm": 6.807883414931695,
      "volume_nm3": 522233.1854669656,
      "volume_equivalent_radius_nm": 49.956494071735804,
      "centroid_x_um": 1.297308693138011,
      "centroid_y_um": 0.8073739880493447
    },
    {
      "label": 39,
      "area_px": 55,
      "area_um2": 0.00335693359375,
      "equivalent_radius_nm": 32.688608874546894,
      "min_height_nm": 2.2537662671890373,
      "p50_height_nm": 2.8025988500029952,
      "p95_height_nm": 3.909905241751557,
      "height_range_nm": 1.8862133537132029,
      "max_height_nm": 4.13997962090224,
      "mean_height_nm": 2.9291862233031773,
      "height_equivalent_radius_mean_nm": 1.4645931116515887,
      "height_equivalent_radius_p95_nm": 1.9549526208757786,
      "volume_nm3": 9833.083635356124,
      "volume_equivalent_radius_nm": 13.290267060121531,
      "centroid_x_um": 1.165340909090909,
      "centroid_y_um": 0.5896306818181818
    },
    {
      "label": 40,
      "area_px": 16,
      "area_um2": 0.0009765625,
      "equivalent_radius_nm": 17.630924485867386,
      "min_height_nm": 2.3856911262447476,
      "p50_height_nm": 3.0783737469768764,
      "p95_height_nm": 3.769208818599264,
      "height_range_nm": 1.5000284254387406,
      "max_height_nm": 3.885719551683488,
      "mean_height_nm": 3.1048845264123326,
      "height_equivalent_radius_mean_nm": 1.5524422632061663,
      "height_equivalent_radius_p95_nm": 1.884604409299632,
      "volume_nm3": 3032.1137953245434,
      "volume_equivalent_radius_nm": 8.978813737306723,
      "centroid_x_um": 0.01708984375,
      "centroid_y_um": 0.61083984375
    },
    {
      "label": 41,
      "area_px": 9,
      "area_um2": 0.00054931640625,
      "equivalent_radius_nm": 13.223193364400538,
      "min_height_nm": 2.3424220936825524,
      "p50_height_nm": 2.562124171785819,
      "p95_height_nm": 2.728985426451717,
      "height_range_nm": 0.44361103806634894,
      "max_height_nm": 2.7860331317489013,
      "mean_height_nm": 2.5467860367043276,
      "height_equivalent_radius_mean_nm": 1.2733930183521638,
      "height_equivalent_radius_p95_nm": 1.3644927132258584,
      "volume_nm3": 1398.9913531701018,
      "volume_equivalent_radius_nm": 6.93812532449381,
      "centroid_x_um": 0.8359375,
      "centroid_y_um": 0.6171875
    },
    {
      "label": 42,
      "area_px": 14,
      "area_um2": 0.0008544921875,
      "equivalent_radius_nm": 16.49221970954981,
      "min_height_nm": 2.234403725988748,
      "p50_height_nm": 2.536674292822134,
      "p95_height_nm": 3.0498952168413664,
      "height_range_nm": 0.8912192050847891,
      "max_height_nm": 3.1256229310735373,
      "mean_height_nm": 2.611058979656734,
      "height_equivalent_radius_mean_nm": 1.305529489828367,
      "height_equivalent_radius_p95_nm": 1.5249476084206832,
      "volume_nm3": 2231.1294992184007,
      "volume_equivalent_radius_nm": 8.106101853063555,
      "centroid_x_um": 1.1194196428571428,
      "centroid_y_um": 0.65234375
    },
    {
      "label": 43,
      "area_px": 34,
      "area_um2": 0.0020751953125,
      "equivalent_radius_nm": 25.70126813468571,
      "min_height_nm": 2.239816314044495,
      "p50_height_nm": 3.1257221754815037,
      "p95_height_nm": 3.9071045671345965,
      "height_range_nm": 1.736386869876589,
      "max_height_nm": 3.976203183921084,
      "mean_height_nm": 3.054516899368196,
      "height_equivalent_radius_mean_nm": 1.527258449684098,
      "height_equivalent_radius_p95_nm": 1.9535522835672983,
      "volume_nm3": 6338.719151520914,
      "volume_equivalent_radius_nm": 11.480768686245774,
      "centroid_x_um": 0.9124540441176471,
      "centroid_y_um": 0.7157628676470589
    },
    {
      "label": 44,
      "area_px": 14,
      "area_um2": 0.0008544921875,
      "equivalent_radius_nm": 16.49221970954981,
      "min_height_nm": 2.3207230972886257,
      "p50_height_nm": 2.600431044665913,
      "p95_height_nm": 2.903805017196582,
      "height_range_nm": 0.5830903077576761,
      "max_height_nm": 2.903813405046302,
      "mean_height_nm": 2.594309307593526,
      "height_equivalent_radius_mean_nm": 1.297154653796763,
      "height_equivalent_radius_p95_nm": 1.451902508598291,
      "volume_nm3": 2216.8170352972024,
      "volume_equivalent_radius_nm": 8.088731389652684,
      "centroid_x_um": 0.33705357142857145,
      "centroid_y_um": 0.7193080357142857
    },
    {
      "label": 45,
      "area_px": 252,
      "area_um2": 0.015380859375,
      "equivalent_radius_nm": 69.97056236064664,
      "min_height_nm": 2.051295135011695,
      "p50_height_nm": 3.5178877923600407,
      "p95_height_nm": 7.37726709830747,
      "height_range_nm": 5.895142431300774,
      "max_height_nm": 7.9464375663124684,
      "mean_height_nm": 4.117446397968398,
      "height_equivalent_radius_mean_nm": 2.058723198984199,
      "height_equivalent_radius_p95_nm": 3.688633549153735,
      "volume_nm3": 63329.86403125221,
      "volume_equivalent_radius_nm": 24.72710741550748,
      "centroid_x_um": 0.8332713293650794,
      "centroid_y_um": 0.8239397321428571
    },
    {
      "label": 46,
      "area_px": 70,
      "area_um2": 0.0042724609375,
      "equivalent_radius_nm": 36.87772437041522,
      "min_height_nm": 2.217301437778297,
      "p50_height_nm": 2.937250475463948,
      "p95_height_nm": 3.7784449647487017,
      "height_range_nm": 1.6985587442500973,
      "max_height_nm": 3.9158601820283945,
      "mean_height_nm": 2.9672612518583876,
      "height_equivalent_radius_mean_nm": 1.4836306259291938,
      "height_equivalent_radius_p95_nm": 1.8892224823743509,
      "volume_nm3": 12677.50778992231,
      "volume_equivalent_radius_nm": 14.464888564730042,
      "centroid_x_um": 1.070424107142857,
      "centroid_y_um": 0.8034598214285714
    },
    {
      "label": 47,
      "area_px": 22,
      "area_um2": 0.0013427734375,
      "equivalent_radius_nm": 20.674091517192295,
      "min_height_nm": 2.266915063580727,
      "p50_height_nm": 2.645734658777207,
      "p95_height_nm": 3.2355382264066592,
      "height_range_nm": 0.9841014007828028,
      "max_height_nm": 3.2510164643635298,
      "mean_height_nm": 2.696849917237744,
      "height_equivalent_radius_mean_nm": 1.348424958618872,
      "height_equivalent_radius_p95_nm": 1.6177691132033296,
      "volume_nm3": 3621.2584337909157,
      "volume_equivalent_radius_nm": 9.526286459433546,
      "centroid_x_um": 0.33984375,
      "centroid_y_um": 0.796875
    },
    {
      "label": 48,
      "area_px": 516,
      "area_um2": 0.031494140625,
      "equivalent_radius_nm": 100.12440420696669,
      "min_height_nm": 1.9896054009332498,
      "p50_height_nm": 10.730064572902606,
      "p95_height_nm": 20.320813505090438,
      "height_range_nm": 19.074028068654364,
      "max_height_nm": 21.063633469587614,
      "mean_height_nm": 10.733491630750587,
      "height_equivalent_radius_mean_nm": 5.366745815375293,
      "height_equivalent_radius_p95_nm": 10.160406752545219,
      "volume_nm3": 338042.0948161196,
      "volume_equivalent_radius_nm": 43.21429095817752,
      "centroid_x_um": 1.57125121124031,
      "centroid_y_um": 0.8966054990310077
    },
    {
      "label": 49,
      "area_px": 706,
      "area_um2": 0.0430908203125,
      "equivalent_radius_nm": 117.11632725302672,
      "min_height_nm": 1.860841479547839,
      "p50_height_nm": 4.790505866387218,
      "p95_height_nm": 14.389846244955091,
      "height_range_nm": 15.904643123775179,
      "max_height_nm": 17.765484603323017,
      "mean_height_nm": 5.94008339432156,
      "height_equivalent_radius_mean_nm": 2.97004169716078,
      "height_equivalent_radius_p95_nm": 7.194923122477546,
      "volume_nm3": 255963.06618597542,
      "volume_equivalent_radius_nm": 39.387906491482674,
      "centroid_x_um": 1.902222025495751,
      "centroid_y_um": 1.1190797627478755
    },
    {
      "label": 50,
      "area_px": 1377,
      "area_um2": 0.08404541015625,
      "equivalent_radius_nm": 163.56186884816995,
      "min_height_nm": 2.0715426640083514,
      "p50_height_nm": 5.703624043654395,
      "p95_height_nm": 14.972084851186683,
      "height_range_nm": 16.224506250323603,
      "max_height_nm": 18.296048914331955,
      "mean_height_nm": 6.961716431439567,
      "height_equivalent_radius_mean_nm": 3.4808582157197834,
      "height_equivalent_radius_p95_nm": 7.486042425593341,
      "volume_nm3": 585100.3128718435,
      "volume_equivalent_radius_nm": 51.885647442979064,
      "centroid_x_um": 0.9680748456790124,
      "centroid_y_um": 1.0635723039215685
    },
    {
      "label": 51,
      "area_px": 14,
      "area_um2": 0.0008544921875,
      "equivalent_radius_nm": 16.49221970954981,
      "min_height_nm": 2.2772351589258104,
      "p50_height_nm": 2.616875002155694,
      "p95_height_nm": 3.095485432010161,
      "height_range_nm": 0.8765836580375876,
      "max_height_nm": 3.153818816963398,
      "mean_height_nm": 2.6615278289909616,
      "height_equivalent_radius_mean_nm": 1.3307639144954808,
      "height_equivalent_radius_p95_nm": 1.5477427160050805,
      "volume_nm3": 2274.2547366866124,
      "volume_equivalent_radius_nm": 8.157996215938113,
      "centroid_x_um": 0.7555803571428571,
      "centroid_y_um": 0.87109375
    },
    {
      "label": 52,
      "area_px": 24,
      "area_um2": 0.00146484375,
      "equivalent_radius_nm": 21.59338434195847,
      "min_height_nm": 2.226167738584659,
      "p50_height_nm": 2.664081871569281,
      "p95_height_nm": 3.1499261062151067,
      "height_range_nm": 1.0127990779238951,
      "max_height_nm": 3.238966816508554,
      "mean_height_nm": 2.670997928035407,
      "height_equivalent_radius_mean_nm": 1.3354989640177035,
      "height_equivalent_radius_p95_nm": 1.5749630531075534,
      "volume_nm3": 3912.594621145616,
      "volume_equivalent_radius_nm": 9.77519466441262,
      "centroid_x_um": 0.4661458333333333,
      "centroid_y_um": 0.8916015625
    },
    {
      "label": 53,
      "area_px": 17,
      "area_um2": 0.00103759765625,
      "equivalent_radius_nm": 18.173540983129993,
      "min_height_nm": 2.2201460525583907,
      "p50_height_nm": 2.699892425184658,
      "p95_height_nm": 3.2022758349907527,
      "height_range_nm": 1.059339361964296,
      "max_height_nm": 3.2794854145226866,
      "mean_height_nm": 2.7320606620309964,
      "height_equivalent_radius_mean_nm": 1.3660303310154982,
      "height_equivalent_radius_p95_nm": 1.6011379174953764,
      "volume_nm3": 2834.779739656185,
      "volume_equivalent_radius_nm": 8.779643945026509,
      "centroid_x_um": 1.458639705882353,
      "centroid_y_um": 0.9540441176470589
    },
    {
      "label": 54,
      "area_px": 54,
      "area_um2": 0.0032958984375,
      "equivalent_radius_nm": 32.3900765129377,
      "min_height_nm": 2.220095782510127,
      "p50_height_nm": 2.6878880546375,
      "p95_height_nm": 3.444444794482638,
      "height_range_nm": 1.4709020889377475,
      "max_height_nm": 3.6909978714478746,
      "mean_height_nm": 2.7552484336671523,
      "height_equivalent_radius_mean_nm": 1.3776242168335762,
      "height_equivalent_radius_p95_nm": 1.722222397241319,
      "volume_nm3": 9081.01900744789,
      "volume_equivalent_radius_nm": 12.942415110875805,
      "centroid_x_um": 0.4457465277777778,
      "centroid_y_um": 1.0033275462962963
    },
    {
      "label": 55,
      "area_px": 7,
      "area_um2": 0.00042724609375,
      "equivalent_radius_nm": 11.661760393441106,
      "min_height_nm": 2.2175927094198054,
      "p50_height_nm": 2.3972941539981485,
      "p95_height_nm": 2.5069114264494616,
      "height_range_nm": 0.2915666738586764,
      "max_height_nm": 2.5091593832784818,
      "mean_height_nm": 2.366647559017959,
      "height_equivalent_radius_mean_nm": 1.1833237795089795,
      "height_equivalent_radius_p95_nm": 1.2534557132247308,
      "volume_nm3": 1011.1409248733955,
      "volume_equivalent_radius_nm": 6.226457475296609,
      "centroid_x_um": 0.59375,
      "centroid_y_um": 1.0234375
    },
    {
      "label": 56,
      "area_px": 11,
      "area_um2": 0.00067138671875,
      "equivalent_radius_nm": 14.61879030667795,
      "min_height_nm": 2.211952321338265,
      "p50_height_nm": 2.296392279664402,
      "p95_height_nm": 2.4970527206316397,
      "height_range_nm": 0.3118290383567066,
      "max_height_nm": 2.5237813596949716,
      "mean_height_nm": 2.35119374574958,
      "height_equivalent_radius_mean_nm": 1.17559687287479,
      "height_equivalent_radius_p95_nm": 1.2485263603158199,
