Repository: lexwolf/nublar

# nublar

`nublar` is a scientific project for effective-medium / Mie-based optical simulations of silver nano-island deposition, with scripts to sweep filling fraction or deposition-step scenarios and generate analysis plots.

## Repository layout

- `src/`: C++ simulation and analysis code.
- `include/`: project headers.
- `bin/`: compiled executables (`mie`, `getmax`, `getenz`, `cm`, aliases).
- `scripts/bash/`: orchestration and workflow scripts.
- `scripts/gnuplot/`: hand-written plotting scripts plus generated gnuplot files under mirrored subdirectories such as `scripts/gnuplot/output/` and `scripts/gnuplot/experimental/`.
- `scripts/convert/`: conversion utilities for imported data.

File: data/experimental/intermediate/afm_batch/60s_2um_image/Nis_Ag_60s_2um_Image_1_features.json
{
  "summary": {
    "path": "data/experimental/raw/afm/Nis_Ag_60s_2um Image 1.txtNis_Ag_60s_2um Image 1.stp",
    "rows": 256,
    "cols": 256,
    "x_size_um": 2.0,
    "y_size_um": 2.0,
    "dx_nm": 7.8125,
    "dy_nm": 7.8125,
    "z_min_nm": -11.335893436719719,
    "z_max_nm": 20.728158839673398,
    "z_mean_nm": 0.9930898685472993,
    "z_std_nm": 3.9801900700957726,
    "percentile_p01_nm": -6.058849036272206,
    "percentile_p50_nm": 0.16854698968512827,
    "percentile_p99_nm": 14.929742512157407,
    "baseline_nm": -2.841407604675881,
    "threshold_nm": 2.7600679991692716,
    "threshold_sigma": 1.1040271996677087,
    "coverage_fraction": 0.3638153076171875,
    "island_count": 99,
    "number_density_per_um2": 24.75,
    "equivalent_thickness_nm": 2.336173194883872,
    "mean_island_height_nm": 4.978785618605199,
    "mean_equivalent_radius_nm": 55.44961808410761,
    "std_equivalent_radius_nm": 40.0545943362262,
    "mean_volume_nm3": 94390.83615692414
  },
  "islands": [
    {
      "label": 1,
      "area_px": 1062,
      "area_um2": 0.0648193359375,
      "equivalent_radius_nm": 143.6406469101783,
      "max_height_nm": 12.240955151604549,
      "mean_height_nm": 5.274369574875434,
      "volume_nm3": 341881.1333323798,
      "centroid_x_um": 0.1512770715630885,
      "centroid_y_um": 0.17036693738229755
    },
    {
      "label": 2,
      "area_px": 127,
      "area_um2": 0.00775146484375,
      "equivalent_radius_nm": 49.672607060347836,
      "max_height_nm": 7.29586821752693,
      "mean_height_nm": 4.701202799732225,
      "volume_nm3": 36441.208225463415,
      "centroid_x_um": 0.3692790354330709,
      "centroid_y_um": 0.04447588582677165
    },
    {
      "label": 3,
      "area_px": 53,
      "area_um2": 0.00323486328125,
      "equivalent_radius_nm": 32.08876692668029,
      "max_height_nm": 8.102883142804215,
      "mean_height_nm": 5.398584864313489,
      "volume_nm3": 17463.68394827972,
      "centroid_x_um": 0.46830778301886794,
      "centroid_y_um": 0.027712264150943397
    },
    {
      "label": 4,
      "area_px": 540,
      "area_um2": 0.032958984375,
      "equivalent_radius_nm": 102.42641536800741,
      "max_height_nm": 21.64726071379885,
      "mean_height_nm": 10.459776042269898,
      "volume_nm3": 344743.5951431729,
      "centroid_x_um": 1.2092447916666667,
      "centroid_y_um": 0.07133969907407407
    },
    {
      "label": 5,
      "area_px": 371,
      "area_um2": 0.02264404296875,
      "equivalent_radius_nm": 84.89889716671047,
      "max_height_nm": 10.48802702199414,
      "mean_height_nm": 5.655352982707289,
      "volume_nm3": 128060.05594387231,
      "centroid_x_um": 1.7952324797843666,
      "centroid_y_um": 0.15410208894878707
    },
    {
      "label": 6,
      "area_px": 47,
      "area_um2": 0.00286865234375,
      "equivalent_radius_nm": 30.217882140215035,
      "max_height_nm": 7.0980979125791475,
      "mean_height_nm": 4.534324835949351,
      "volume_nm3": 13007.401567969942,
      "centroid_x_um": 1.9740691489361701,
      "centroid_y_um": 0.04022606382978723
    },
    {
      "label": 7,
      "area_px": 888,
      "area_um2": 0.05419921875,
      "equivalent_radius_nm": 131.34742917759326,
      "max_height_nm": 16.71139732169768,
      "mean_height_nm": 7.7102503931641815,
      "volume_nm3": 417889.547676379,
      "centroid_x_um": 1.5221706081081081,
      "centroid_y_um": 0.2390818552927928
    },
    {
      "label": 8,
      "area_px": 72,
      "area_um2": 0.00439453125,
      "equivalent_radius_nm": 37.400838787634314,
      "max_height_nm": 7.391591238182821,
      "mean_height_nm": 4.819980888705751,
      "volume_nm3": 21181.556639820195,
      "centroid_x_um": 1.0716145833333333,
      "centroid_y_um": 0.16634114583333334
    },
    {
      "label": 9,
      "area_px": 131,
      "area_um2": 0.00799560546875,
      "equivalent_radius_nm": 50.44878855560663,
      "max_height_nm": 5.78829251454422,
      "mean_height_nm": 3.756924716179017,
      "volume_nm3": 30038.88780636299,
      "centroid_x_um": 0.608957538167939,
      "centroid_y_um": 0.16626908396946566
    },
    {
      "label": 10,
      "area_px": 32,
      "area_um2": 0.001953125,
      "equivalent_radius_nm": 24.933892525089544,
      "max_height_nm": 4.605116981523855,
      "mean_height_nm": 3.6265688586733393,
      "volume_nm3": 7083.142302096366,
      "centroid_x_um": 0.39453125,
      "centroid_y_um": 0.17138671875
    },
    {
      "label": 11,
      "area_px": 171,
      "area_um2": 0.01043701171875,
      "equivalent_radius_nm": 57.63856358631955,
      "max_height_nm": 8.123956054733227,
      "mean_height_nm": 4.407877174358689,
      "volume_nm3": 46005.065723592284,
      "centroid_x_um": 0.8991228070175439,
      "centroid_y_um": 0.23474049707602343
    },
    {
      "label": 12,
      "area_px": 41,
      "area_um2": 0.00250244140625,
      "equivalent_radius_nm": 28.223249975951433,
      "max_height_nm": 6.024547753463316,
      "mean_height_nm": 4.237982434486543,
      "volume_nm3": 10605.302723019304,
      "centroid_x_um": 0.7751524390243902,
      "centroid_y_um": 0.20922256097560976
    },
    {
      "label": 13,
      "area_px": 30,
      "area_um2": 0.0018310546875,
      "equivalent_radius_nm": 24.142137626449347,
      "max_height_nm": 5.074507968764896,
      "mean_height_nm": 3.996799313233233,
      "volume_nm3": 7318.358117492492,
      "centroid_x_um": 1.95703125,
      "centroid_y_um": 0.20572916666666666
    },
    {
      "label": 14,
      "area_px": 65,
      "area_um2": 0.00396728515625,
      "equivalent_radius_nm": 35.53626438646273,
      "max_height_nm": 6.361374765548908,
      "mean_height_nm": 3.985693394339115,
      "volume_nm3": 15812.382240725248,
      "centroid_x_um": 1.2491586538461539,
      "centroid_y_um": 0.22956730769230768
    },
    {
      "label": 15,
      "area_px": 51,
      "area_um2": 0.00311279296875,
      "equivalent_radius_nm": 31.477496336216394,
      "max_height_nm": 4.045775999110437,
      "mean_height_nm": 3.3724464659773083,
      "volume_nm3": 10497.727646779951,
      "centroid_x_um": 0.6942401960784313,
      "centroid_y_um": 0.2526041666666667
    },
    {
      "label": 16,
      "area_px": 51,
      "area_um2": 0.00311279296875,
      "equivalent_radius_nm": 31.477496336216394,
      "max_height_nm": 5.566163038636187,
      "mean_height_nm": 3.7182422042817924,
      "volume_nm3": 11574.118189597864,
      "centroid_x_um": 1.15625,
      "centroid_y_um": 0.2565870098039216
    },
    {
      "label": 17,
      "area_px": 20,
      "area_um2": 0.001220703125,
      "equivalent_radius_nm": 19.7119728282825,
      "max_height_nm": 3.9734551271221705,
      "mean_height_nm": 3.3242784597306296,
      "volume_nm3": 4057.9571041633662,
      "centroid_x_um": 0.411328125,
      "centroid_y_um": 0.253515625
    },
    {
      "label": 18,
      "area_px": 68,
      "area_um2": 0.004150390625,
      "equivalent_radius_nm": 36.347081966259985,
      "max_height_nm": 7.281243112689992,
      "mean_height_nm": 4.949891339924067,
      "volume_nm3": 20543.982611989533,
      "centroid_x_um": 0.58984375,
      "centroid_y_um": 0.27550551470588236
    },
    {
      "label": 19,
      "area_px": 25,
      "area_um2": 0.00152587890625,
      "equivalent_radius_nm": 22.03865560733423,
      "max_height_nm": 4.917960200960967,
      "mean_height_nm": 3.703042964409241,
      "volume_nm3": 5650.39514832953,
      "centroid_x_um": 1.3925,
      "centroid_y_um": 0.2653125
    },
    {
      "label": 20,
      "area_px": 21,
      "area_um2": 0.00128173828125,
      "equivalent_radius_nm": 20.198761507134417,
      "max_height_nm": 3.8992001218068895,
      "mean_height_nm": 3.326846933899875,
      "volume_nm3": 4264.1470710386575,
      "centroid_x_um": 1.0758928571428572,
      "centroid_y_um": 0.27566964285714285
    },
    {
      "label": 21,
      "area_px": 840,
      "area_um2": 0.05126953125,
      "equivalent_radius_nm": 127.7481845541603,
      "max_height_nm": 17.262106444383143,
      "mean_height_nm": 8.662940013468642,
      "volume_nm3": 444144.873737406,
      "centroid_x_um": 1.8960286458333333,
      "centroid_y_um": 0.47451636904761907
    },
    {
      "label": 22,
      "area_px": 53,
      "area_um2": 0.00323486328125,
      "equivalent_radius_nm": 32.08876692668029,
      "max_height_nm": 5.631408998776943,
      "mean_height_nm": 4.168889970130204,
      "volume_nm3": 13485.789087945606,
      "centroid_x_um": 1.3057193396226414,
      "centroid_y_um": 0.3153007075471698
    },
    {
      "label": 23,
      "area_px": 104,
      "area_um2": 0.00634765625,
      "equivalent_radius_nm": 44.95021399805931,
      "max_height_nm": 5.17080395614399,
      "mean_height_nm": 3.635080358820219,
      "volume_nm3": 23074.24055891741,
      "centroid_x_um": 0.9715294471153846,
      "centroid_y_um": 0.36050180288461536
    },
    {
      "label": 24,
      "area_px": 65,
      "area_um2": 0.00396728515625,
      "equivalent_radius_nm": 35.53626438646273,
      "max_height_nm": 6.501688310388974,
      "mean_height_nm": 4.088093977652079,
      "volume_nm3": 16218.634554894112,
      "centroid_x_um": 1.1122596153846154,
      "centroid_y_um": 0.3373798076923077
    },
    {
      "label": 25,
      "area_px": 2450,
      "area_um2": 0.1495361328125,
      "equivalent_radius_nm": 218.1715595945335,
      "max_height_nm": 14.567599640402392,
      "mean_height_nm": 5.628810154976373,
      "volume_nm3": 841710.5029108955,
      "centroid_x_um": 0.6457780612244898,
      "centroid_y_um": 0.5223692602040816
    },
    {
      "label": 26,
      "area_px": 48,
      "area_um2": 0.0029296875,
      "equivalent_radius_nm": 30.537656993932494,
      "max_height_nm": 5.4089556123980245,
      "mean_height_nm": 3.8846231463950804,
      "volume_nm3": 11380.731874204337,
      "centroid_x_um": 0.13655598958333334,
      "centroid_y_um": 0.4361979166666667
    },
    {
      "label": 27,
      "area_px": 110,
      "area_um2": 0.0067138671875,
      "equivalent_radius_nm": 46.22867400549373,
      "max_height_nm": 6.869716261397423,
      "mean_height_nm": 4.494874893975491,
      "volume_nm3": 30177.993062579593,
      "centroid_x_um": 1.2118607954545455,
      "centroid_y_um": 0.48203125
    },
    {
      "label": 28,
      "area_px": 21,
      "area_um2": 0.00128173828125,
      "equivalent_radius_nm": 20.198761507134417,
      "max_height_nm": 3.6439806979413407,
      "mean_height_nm": 3.221140787377616,
      "volume_nm3": 4128.659456477658,
      "centroid_x_um": 1.1011904761904763,
      "centroid_y_um": 0.47358630952380953
    },
    {
      "label": 29,
      "area_px": 758,
      "area_um2": 0.0462646484375,
      "equivalent_radius_nm": 121.35277079026137,
      "max_height_nm": 14.58368688797469,
      "mean_height_nm": 5.945821912945357,
      "volume_nm3": 275081.3604744007,
      "centroid_x_um": 0.18887079485488126,
      "centroid_y_um": 0.6532198218997362
    },
    {
      "label": 30,
      "area_px": 20,
      "area_um2": 0.001220703125,
      "equivalent_radius_nm": 19.7119728282825,
      "max_height_nm": 3.7365288406579857,
      "mean_height_nm": 3.2772734164439066,
      "volume_nm3": 4000.577900932503,
      "centroid_x_um": 1.37109375,
      "centroid_y_um": 0.48828125
    },
    {
      "label": 31,
      "area_px": 48,
      "area_um2": 0.0029296875,
      "equivalent_radius_nm": 30.537656993932494,
      "max_height_nm": 5.580567584218105,
      "mean_height_nm": 3.8521344389818197,
      "volume_nm3": 11285.55011420455,
      "centroid_x_um": 1.6790364583333333,
      "centroid_y_um": 0.53662109375
    },
    {
      "label": 32,
      "area_px": 55,
      "area_um2": 0.00335693359375,
      "equivalent_radius_nm": 32.688608874546894,
      "max_height_nm": 5.550476372150522,
      "mean_height_nm": 3.950704788287281,
      "volume_nm3": 13262.253622790555,
      "centroid_x_um": 1.7694602272727273,
      "centroid_y_um": 0.5589488636363636
    },
    {
      "label": 33,
      "area_px": 339,
      "area_um2": 0.02069091796875,
      "equivalent_radius_nm": 81.15493665619462,
      "max_height_nm": 7.438552120912373,
      "mean_height_nm": 4.393397047459827,
      "volume_nm3": 90903.41791313972,
      "centroid_x_um": 1.5818353613569323,
      "centroid_y_um": 0.6568491887905604
    },
    {
      "label": 34,
      "area_px": 455,
      "area_um2": 0.02777099609375,
      "equivalent_radius_nm": 94.02011809082171,
      "max_height_nm": 15.712657045039581,
      "mean_height_nm": 7.454662100432713,
      "volume_nm3": 207023.39207134306,
      "centroid_x_um": 1.2654017857142856,
      "centroid_y_um": 0.6811126373626374
    },
    {
      "label": 35,
      "area_px": 20,
      "area_um2": 0.001220703125,
      "equivalent_radius_nm": 19.7119728282825,
      "max_height_nm": 4.13997962090224,
      "mean_height_nm": 3.441533020162757,
      "volume_nm3": 4201.090112503365,
      "centroid_x_um": 1.20078125,
      "centroid_y_um": 0.596484375
    },
    {
      "label": 36,
      "area_px": 132,
      "area_um2": 0.008056640625,
      "equivalent_radius_nm": 50.64097511272324,
      "max_height_nm": 10.756476034952518,
      "mean_height_nm": 5.8155357605376015,
      "volume_nm3": 46853.681664487514,
      "centroid_x_um": 1.956735321969697,
      "centroid_y_um": 0.7164417613636364
    },
    {
      "label": 37,
      "area_px": 620,
      "area_um2": 0.037841796875,
      "equivalent_radius_nm": 109.75161983438502,
      "max_height_nm": 14.702719068090506,
      "mean_height_nm": 7.053767175999679,
      "volume_nm3": 266927.2246777222,
      "centroid_x_um": 1.313218245967742,
      "centroid_y_um": 0.869695060483871
    },
    {
      "label": 38,
      "area_px": 21,
      "area_um2": 0.00128173828125,
      "equivalent_radius_nm": 20.198761507134417,
      "max_height_nm": 3.976203183921084,
      "mean_height_nm": 3.4314637266750556,
      "volume_nm3": 4398.2384192002055,
      "centroid_x_um": 0.9110863095238095,
      "centroid_y_um": 0.7154017857142857
    },
    {
      "label": 39,
      "area_px": 106,
      "area_um2": 0.0064697265625,
      "equivalent_radius_nm": 45.38036938754049,
      "max_height_nm": 5.357419895273125,
      "mean_height_nm": 3.905641929535712,
      "volume_nm3": 25268.43533513095,
      "centroid_x_um": 0.4374262971698113,
      "centroid_y_um": 0.7878095518867925
    },
    {
      "label": 40,
      "area_px": 39,
      "area_um2": 0.00238037109375,
      "equivalent_radius_nm": 27.52627203103878,
      "max_height_nm": 3.9158601820283945,
      "mean_height_nm": 3.346678406629702,
      "volume_nm3": 7966.3365392186515,
      "centroid_x_um": 1.0667067307692308,
      "centroid_y_um": 0.7956730769230769
    },
    {
      "label": 41,
      "area_px": 93,
      "area_um2": 0.00567626953125,
      "equivalent_radius_nm": 42.50661958378608,
      "max_height_nm": 7.722292224897595,
      "mean_height_nm": 4.736905603903905,
      "volume_nm3": 26887.952951847114,
      "centroid_x_um": 1.8440020161290323,
      "centroid_y_um": 0.7975470430107527
    },
    {
      "label": 42,
      "area_px": 171,
      "area_um2": 0.01043701171875,
      "equivalent_radius_nm": 57.63856358631955,
      "max_height_nm": 7.9464375663124684,
      "mean_height_nm": 4.839889685717886,
      "volume_nm3": 50513.98536729483,
      "centroid_x_um": 0.8446637426900585,
      "centroid_y_um": 0.8302266081871345
    },
    {
      "label": 43,
      "area_px": 1171,
      "area_um2": 0.07147216796875,
      "equivalent_radius_nm": 150.83201799167702,
      "max_height_nm": 11.00857583363338,
      "mean_height_nm": 4.571881766501987,
      "volume_nm3": 326762.3015486955,
      "centroid_x_um": 0.13119128949615713,
      "centroid_y_um": 1.0170794192997439
    },
    {
      "label": 44,
      "area_px": 436,
      "area_um2": 0.026611328125,
      "equivalent_radius_nm": 92.03612783395582,
      "max_height_nm": 21.063633469587614,
      "mean_height_nm": 12.182102880169664,
      "volume_nm3": 324181.9369967025,
      "centroid_x_um": 1.5787700688073394,
      "centroid_y_um": 0.8794975630733946
    },
    {
      "label": 45,
      "area_px": 29,
      "area_um2": 0.00177001953125,
      "equivalent_radius_nm": 23.73635851463476,
      "max_height_nm": 3.4250437546744594,
      "mean_height_nm": 3.124057067215407,
      "volume_nm3": 5529.642025710865,
      "centroid_x_um": 0.5269396551724138,
      "centroid_y_um": 0.8480603448275862
    },
    {
      "label": 46,
      "area_px": 26,
      "area_um2": 0.0015869140625,
      "equivalent_radius_nm": 22.475106999029656,
      "max_height_nm": 5.974727645780036,
      "mean_height_nm": 4.4235724781152035,
      "volume_nm3": 7019.8293720089905,
      "centroid_x_um": 1.9846754807692308,
      "centroid_y_um": 0.8503605769230769
    },
    {
      "label": 47,
      "area_px": 23,
      "area_um2": 0.00140380859375,
      "equivalent_radius_nm": 21.138735858617228,
      "max_height_nm": 3.91851221236065,
      "mean_height_nm": 3.2428316676924727,
      "volume_nm3": 4552.3149631913375,
      "centroid_x_um": 0.20754076086956522,
      "centroid_y_um": 0.8600543478260869
    },
    {
      "label": 48,
      "area_px": 922,
      "area_um2": 0.0562744140625,
      "equivalent_radius_nm": 133.83834403971787,
      "max_height_nm": 18.296048914331955,
      "mean_height_nm": 7.47654123250866,
      "volume_nm3": 420737.97707354644,
      "centroid_x_um": 1.0108629338394794,
      "centroid_y_um": 1.0595512472885034
    },
    {
      "label": 49,
      "area_px": 118,
      "area_um2": 0.0072021484375,
      "equivalent_radius_nm": 47.880215636726106,
      "max_height_nm": 10.360147343101934,
      "mean_height_nm": 5.853749526971256,
      "volume_nm3": 42159.5730091924,
      "centroid_x_um": 0.3678495762711864,
      "centroid_y_um": 0.9128045550847458
    },
    {
      "label": 50,
      "area_px": 86,
      "area_um2": 0.0052490234375,
      "equivalent_radius_nm": 40.87561685120696,
      "max_height_nm": 5.255607951917812,
      "mean_height_nm": 3.8399043885148796,
      "volume_nm3": 20155.74813307371,
      "centroid_x_um": 1.830486918604651,
      "centroid_y_um": 0.9300508720930233
    },
    {
      "label": 51,
      "area_px": 71,
      "area_um2": 0.00433349609375,
      "equivalent_radius_nm": 37.14020258937024,
      "max_height_nm": 5.038519947576375,
      "mean_height_nm": 3.7981027073222244,
      "volume_nm3": 16459.063245842157,
      "centroid_x_um": 0.5923195422535211,
      "centroid_y_um": 0.9322183098591549
    },
    {
      "label": 52,
      "area_px": 177,
      "area_um2": 0.01080322265625,
      "equivalent_radius_nm": 58.64104854220366,
      "max_height_nm": 17.765484603323017,
      "mean_height_nm": 9.972903239647438,
      "volume_nm3": 107739.49422714823,
      "centroid_x_um": 1.9657927259887005,
      "centroid_y_um": 1.0086511299435028
    },
    {
      "label": 53,
      "area_px": 138,
      "area_um2": 0.0084228515625,
      "equivalent_radius_nm": 51.77911666108585,
      "max_height_nm": 7.774927467349693,
      "mean_height_nm": 4.515771117001716,
      "volume_nm3": 38035.66980873027,
      "centroid_x_um": 0.676177536231884,
      "centroid_y_um": 1.010246829710145
    },
    {
      "label": 54,
      "area_px": 82,
      "area_um2": 0.0050048828125,
      "equivalent_radius_nm": 39.91370289023665,
      "max_height_nm": 8.470289068987103,
      "mean_height_nm": 5.406102989247343,
      "volume_nm3": 27056.9119334889,
      "centroid_x_um": 1.3828125,
      "centroid_y_um": 1.0028582317073171
    },
    {
      "label": 55,
      "area_px": 31,
      "area_um2": 0.00189208984375,
      "equivalent_radius_nm": 24.541208259039912,
      "max_height_nm": 4.063627857021232,
      "mean_height_nm": 3.418072165199048,
      "volume_nm3": 6467.299628977691,
      "centroid_x_um": 1.5269657258064515,
      "centroid_y_um": 1.0063004032258065
    },
    {
      "label": 56,
      "area_px": 268,
      "area_um2": 0.016357421875,
      "equivalent_radius_nm": 72.15766830553423,
      "max_height_nm": 15.285779155244516,
      "mean_height_nm": 8.316173466654913,
      "volume_nm3": 136031.15777975565,
      "centroid_x_um": 0.8150069962686567,
      "centroid_y_um": 1.0883278917910448
    },
    {
      "label": 57,
      "area_px": 131,
      "area_um2": 0.00799560546875,
      "equivalent_radius_nm": 50.44878855560663,
      "max_height_nm": 8.420422036218426,
      "mean_height_nm": 4.7984174216904245,
      "volume_nm3": 38366.25257821323,
      "centroid_x_um": 1.7526240458015268,
      "centroid_y_um": 1.0706106870229009
    },
    {
      "label": 58,
      "area_px": 31,
      "area_um2": 0.00189208984375,
      "equivalent_radius_nm": 24.541208259039912,
      "max_height_nm": 4.20262654552057,
      "mean_height_nm": 3.310834919505937,
      "volume_nm3": 6264.397125530032,
      "centroid_x_um": 0.3160282258064516,
      "centroid_y_um": 1.0493951612903225
    },
    {
      "label": 59,
      "area_px": 257,
      "area_um2": 0.01568603515625,
      "equivalent_radius_nm": 70.6613052898181,
      "max_height_nm": 10.027472222542194,
      "mean_height_nm": 5.4390760548218555,
      "volume_nm3": 85317.53821345318,
      "centroid_x_um": 1.8266354571984436,
      "centroid_y_um": 1.207806420233463
    },
    {
      "label": 60,
      "area_px": 87,
      "area_um2": 0.00531005859375,
      "equivalent_radius_nm": 41.112578934017534,
      "max_height_nm": 8.154927539215208,
      "mean_height_nm": 5.413649093745969,
      "volume_nm3": 28746.793893792677,
      "centroid_x_um": 1.5666307471264367,
      "centroid_y_um": 1.116558908045977
    },
    {
      "label": 61,
      "area_px": 128,
      "area_um2": 0.0078125,
      "equivalent_radius_nm": 49.86778505017909,
      "max_height_nm": 10.02633681728416,
      "mean_height_nm": 4.858856350772019,
      "volume_nm3": 37959.815240406395,
      "centroid_x_um": 1.952880859375,
      "centroid_y_um": 1.15179443359375
    },
    {
      "label": 62,
      "area_px": 28,
      "area_um2": 0.001708984375,
      "equivalent_radius_nm": 23.323520786882213,
      "max_height_nm": 3.830863190160171,
      "mean_height_nm": 3.2781450333067714,
      "volume_nm3": 5602.298640905127,
      "centroid_x_um": 1.4095982142857142,
      "centroid_y_um": 1.1383928571428572
    },
    {
      "label": 63,
      "area_px": 36,
      "area_um2": 0.002197265625,
      "equivalent_radius_nm": 26.446386728801077,
      "max_height_nm": 4.757073736836717,
      "mean_height_nm": 3.738699419033928,
      "volume_nm3": 8214.91571565072,
      "centroid_x_um": 1.2250434027777777,
      "centroid_y_um": 1.146484375
    },
    {
      "label": 64,
      "area_px": 598,
      "area_um2": 0.0364990234375,
      "equivalent_radius_nm": 107.78682663577277,
      "max_height_nm": 14.713467193114369,
      "mean_height_nm": 6.575955441740623,
      "volume_nm3": 240015.9517920467,
      "centroid_x_um": 1.6231448578595318,
      "centroid_y_um": 1.292576818561873
    },
    {
      "label": 65,
      "area_px": 53,
      "area_um2": 0.00323486328125,
      "equivalent_radius_nm": 32.08876692668029,
      "max_height_nm": 6.965953949012011,
      "mean_height_nm": 4.545895738444876,
      "volume_nm3": 14705.351204686183,
      "centroid_x_um": 0.7488207547169812,
      "centroid_y_um": 1.1922169811320755
    },
    {
      "label": 66,
      "area_px": 25,
      "area_um2": 0.00152587890625,
      "equivalent_radius_nm": 22.03865560733423,
      "max_height_nm": 4.395618032643078,
      "mean_height_nm": 3.4838428254945217,
      "volume_nm3": 5315.922280112491,
      "centroid_x_um": 0.3559375,
      "centroid_y_um": 1.186875
    },
    {
      "label": 67,
      "area_px": 1538,
      "area_um2": 0.0938720703125,
      "equivalent_radius_nm": 172.8595036930532,
      "max_height_nm": 14.93007262045872,
      "mean_height_nm": 6.257130911136532,
      "volume_nm3": 587369.8328447257,
      "centroid_x_um": 0.16827860858257476,
      "centroid_y_um": 1.4520735126788036
    },
    {
      "label": 68,
      "area_px": 77,
      "area_um2": 0.00469970703125,
      "equivalent_radius_nm": 38.67768362007151,
      "max_height_nm": 9.645056956908782,
      "mean_height_nm": 5.935192728425109,
      "volume_nm3": 27893.66699760336,
      "centroid_x_um": 0.44510957792207795,
      "centroid_y_um": 1.2410714285714286
    },
    {
      "label": 69,
      "area_px": 69,
      "area_um2": 0.00421142578125,
      "equivalent_radius_nm": 36.613364514903154,
      "max_height_nm": 6.222755061267987,
      "mean_height_nm": 4.335931018266142,
      "volume_nm3": 18260.451676047593,
      "centroid_x_um": 0.6623641304347826,
      "centroid_y_um": 1.2468297101449275
    },
    {
      "label": 70,
      "area_px": 84,
      "area_um2": 0.005126953125,
      "equivalent_radius_nm": 40.397523014268835,
      "max_height_nm": 8.658243430193501,
      "mean_height_nm": 5.248395736066347,
      "volume_nm3": 26908.27892026203,
      "centroid_x_um": 1.1447172619047619,
      "centroid_y_um": 1.2638578869047619
    },
    {
      "label": 71,
      "area_px": 325,
      "area_um2": 0.01983642578125,
      "equivalent_radius_nm": 79.46150283453554,
      "max_height_nm": 9.232604063301263,
      "mean_height_nm": 4.6144771799652124,
      "volume_nm3": 91534.73409965175,
      "centroid_x_um": 1.2485576923076922,
      "centroid_y_um": 1.3482692307692308
    },
    {
      "label": 72,
      "area_px": 628,
      "area_um2": 0.038330078125,
      "equivalent_radius_nm": 110.45742530669703,
      "max_height_nm": 20.35384582255964,
      "mean_height_nm": 10.869257232931176,
      "volume_nm3": 416619.47889897326,
      "centroid_x_um": 0.7279184912420382,
      "centroid_y_um": 1.4106041003184713
    },
    {
      "label": 73,
      "area_px": 425,
      "area_um2": 0.02593994140625,
      "equivalent_radius_nm": 90.86770491564997,
      "max_height_nm": 11.089396611527942,
      "mean_height_nm": 5.089456391287567,
      "volume_nm3": 132020.20057966406,
      "centroid_x_um": 1.8784926470588235,
      "centroid_y_um": 1.445643382352941
    },
    {
      "label": 74,
      "area_px": 33,
      "area_um2": 0.00201416015625,
      "equivalent_radius_nm": 25.32048755636162,
      "max_height_nm": 4.546065937020881,
      "mean_height_nm": 3.6513646677028753,
      "volume_nm3": 7354.433229626153,
      "centroid_x_um": 0.9379734848484849,
      "centroid_y_um": 1.3887310606060606
    },
    {
      "label": 75,
      "area_px": 37,
      "area_um2": 0.00225830078125,
      "equivalent_radius_nm": 26.81118170928788,
      "max_height_nm": 5.130074868386436,
      "mean_height_nm": 3.954263618847849,
      "volume_nm3": 8929.91661971255,
      "centroid_x_um": 1.5198479729729732,
      "centroid_y_um": 1.391258445945946
    },
    {
      "label": 76,
      "area_px": 304,
      "area_um2": 0.0185546875,
      "equivalent_radius_nm": 76.85141811509273,
      "max_height_nm": 16.992586687430816,
      "mean_height_nm": 9.06409674325852,
      "volume_nm3": 168181.48254092957,
      "centroid_x_um": 1.2926089638157894,
      "centroid_y_um": 1.5053196957236843
    },
    {
      "label": 77,
      "area_px": 22,
      "area_um2": 0.0013427734375,
      "equivalent_radius_nm": 20.674091517192295,
      "max_height_nm": 3.6169290198587922,
      "mean_height_nm": 3.2293938151545505,
      "volume_nm3": 4336.344234216315,
      "centroid_x_um": 1.3902698863636365,
      "centroid_y_um": 1.4431818181818181
    },
    {
      "label": 78,
      "area_px": 894,
      "area_um2": 0.0545654296875,
      "equivalent_radius_nm": 131.79042345101468,
      "max_height_nm": 17.01326447519368,
      "mean_height_nm": 7.686558497224066,
      "volume_nm3": 419420.36721913546,
      "centroid_x_um": 1.601588716442953,
      "centroid_y_um": 1.6444700782997763
    },
    {
      "label": 79,
      "area_px": 1281,
      "area_um2": 0.07818603515625,
      "equivalent_radius_nm": 157.75737051481238,
      "max_height_nm": 21.422937136169487,
      "mean_height_nm": 8.597549096873431,
      "volume_nm3": 672208.2759457316,
      "centroid_x_um": 0.7956491510538641,
      "centroid_y_um": 1.6784799473067915
    },
    {
      "label": 80,
      "area_px": 113,
      "area_um2": 0.00689697265625,
      "equivalent_radius_nm": 46.85482452452099,
      "max_height_nm": 6.6228632227998006,
      "mean_height_nm": 4.745054170348312,
      "volume_nm3": 32726.50886531734,
      "centroid_x_um": 1.1816924778761062,
      "centroid_y_um": 1.5357439159292035
    },
    {
      "label": 81,
      "area_px": 24,
      "area_um2": 0.00146484375,
      "equivalent_radius_nm": 21.59338434195847,
      "max_height_nm": 3.6073383800781995,
      "mean_height_nm": 3.1581698921553247,
      "volume_nm3": 4626.225427961902,
      "centroid_x_um": 0.4156901041666667,
      "centroid_y_um": 1.5182291666666667
    },
    {
      "label": 82,
      "area_px": 172,
      "area_um2": 0.010498046875,
      "equivalent_radius_nm": 57.806851721343115,
      "max_height_nm": 6.27121601249315,
      "mean_height_nm": 4.0875337494143205,
      "volume_nm3": 42911.12090449604,
      "centroid_x_um": 1.9406795058139534,
      "centroid_y_um": 1.607467296511628
    },
    {
      "label": 83,
      "area_px": 117,
      "area_um2": 0.00714111328125,
      "equivalent_radius_nm": 47.67690170072132,
      "max_height_nm": 8.30348731443063,
      "mean_height_nm": 5.0048378213714795,
      "volume_nm3": 35740.11383669819,
      "centroid_x_um": 1.0579594017094016,
      "centroid_y_um": 1.6773504273504274
    },
    {
      "label": 84,
      "area_px": 52,
      "area_um2": 0.003173828125,
      "equivalent_radius_nm": 31.784601133814213,
      "max_height_nm": 6.345255894238978,
      "mean_height_nm": 4.124092663562271,
      "volume_nm3": 13089.161285720098,
      "centroid_x_um": 0.41346153846153844,
      "centroid_y_um": 1.6959134615384615
    },
    {
      "label": 85,
      "area_px": 180,
      "area_um2": 0.010986328125,
      "equivalent_radius_nm": 59.1359184848475,
      "max_height_nm": 9.074167855892373,
      "mean_height_nm": 5.117459462230051,
      "volume_nm3": 56222.08881844539,
      "centroid_x_um": 1.8759548611111112,
      "centroid_y_um": 1.7591145833333333
    },
    {
      "label": 86,
      "area_px": 25,
      "area_um2": 0.00152587890625,
      "equivalent_radius_nm": 22.03865560733423,
      "max_height_nm": 3.819730676135198,
      "mean_height_nm": 3.151511695963864,
      "volume_nm3": 4808.825219671424,
      "centroid_x_um": 0.290625,
      "centroid_y_um": 1.74125
    },
    {
      "label": 87,
      "area_px": 58,
      "area_um2": 0.0035400390625,
      "equivalent_radius_nm": 33.56828013274657,
      "max_height_nm": 7.717469057363569,
      "mean_height_nm": 4.8826038817631465,
      "volume_nm3": 17284.60846815567,
      "centroid_x_um": 0.16527478448275862,
      "centroid_y_um": 1.7726293103448276
    },
    {
      "label": 88,
      "area_px": 675,
      "area_um2": 0.04119873046875,
      "equivalent_radius_nm": 114.51621372724686,
      "max_height_nm": 15.127951423724367,
      "mean_height_nm": 6.691272986111236,
      "volume_nm3": 275671.95224762475,
      "centroid_x_um": 0.3431134259259259,
      "centroid_y_um": 1.885347222222222
    },
    {
      "label": 89,
      "area_px": 192,
      "area_um2": 0.01171875,
      "equivalent_radius_nm": 61.07531398786499,
      "max_height_nm": 7.612287045299732,
      "mean_height_nm": 4.569268724047791,
      "volume_nm3": 53546.11785993505,
      "centroid_x_um": 1.1026611328125,
      "centroid_y_um": 1.8326416015625
    },
    {
      "label": 90,
      "area_px": 280,
      "area_um2": 0.01708984375,
      "equivalent_radius_nm": 73.75544874083045,
      "max_height_nm": 12.953073885374392,
      "mean_height_nm": 6.532532743623293,
      "volume_nm3": 111639.96388028089,
      "centroid_x_um": 1.9466238839285714,
      "centroid_y_um": 1.904408482142857
    },
    {
      "label": 91,
      "area_px": 392,
      "area_um2": 0.02392578125,
      "equivalent_radius_nm": 87.2686238378134,
      "max_height_nm": 10.673726015499874,
      "mean_height_nm": 5.405881860038504,
      "volume_nm3": 129339.94684662437,
      "centroid_x_um": 1.3238600127551021,
      "centroid_y_um": 1.9172911352040816
    },
    {
      "label": 92,
      "area_px": 117,
      "area_um2": 0.00714111328125,
      "equivalent_radius_nm": 47.67690170072132,
      "max_height_nm": 5.161942511331203,
      "mean_height_nm": 3.58046727543576,
      "volume_nm3": 25568.522413695307,
      "centroid_x_um": 0.9632745726495726,
      "centroid_y_um": 1.9023103632478633
    },
    {
      "label": 93,
      "area_px": 55,
      "area_um2": 0.00335693359375,
      "equivalent_radius_nm": 32.688608874546894,
      "max_height_nm": 5.446161308392114,
      "mean_height_nm": 4.033536881561571,
      "volume_nm3": 13540.315459343654,
      "centroid_x_um": 1.8045454545454545,
      "centroid_y_um": 1.8842329545454546
    },
    {
      "label": 94,
      "area_px": 21,
      "area_um2": 0.00128173828125,
      "equivalent_radius_nm": 20.198761507134417,
      "max_height_nm": 4.14220531411894,
      "mean_height_nm": 3.398840080351271,
      "volume_nm3": 4356.423442833049,
      "centroid_x_um": 0.11495535714285714,
      "centroid_y_um": 1.8783482142857142
    },
    {
      "label": 95,
      "area_px": 100,
      "area_um2": 0.006103515625,
      "equivalent_radius_nm": 44.07731121466846,
      "max_height_nm": 9.423125306839822,
      "mean_height_nm": 5.286186762997808,
      "volume_nm3": 32264.323504625292,
      "centroid_x_um": 0.59140625,
      "centroid_y_um": 1.90328125
    },
    {
      "label": 96,
      "area_px": 67,
      "area_um2": 0.00408935546875,
      "equivalent_radius_nm": 36.078834152767115,
      "max_height_nm": 7.356469658404068,
      "mean_height_nm": 4.805252971207827,
      "volume_nm3": 19650.387516535917,
      "centroid_x_um": 1.6976445895522387,
      "centroid_y_um": 1.921525186567164
    },
    {
      "label": 97,
      "area_px": 22,
      "area_um2": 0.0013427734375,
      "equivalent_radius_nm": 20.674091517192295,
      "max_height_nm": 5.3996543294640835,
      "mean_height_nm": 4.190818214055083,
      "volume_nm3": 5627.319379224355,
      "centroid_x_um": 0.02166193181818182,
      "centroid_y_um": 1.9289772727272727
    },
    {
      "label": 98,
      "area_px": 39,
      "area_um2": 0.00238037109375,
      "equivalent_radius_nm": 27.52627203103878,
      "max_height_nm": 4.556242202311649,
      "mean_height_nm": 3.5676149503141086,
      "volume_nm3": 8492.247501358046,
      "centroid_x_um": 1.1518429487179487,
      "centroid_y_um": 1.9505208333333333
    },
    {
      "label": 99,
      "area_px": 39,
      "area_um2": 0.00238037109375,
      "equivalent_radius_nm": 27.52627203103878,
      "max_height_nm": 5.969195980476689,
      "mean_height_nm": 4.258333869183763,
      "volume_nm3": 10136.414849741623,
      "centroid_x_um": 0.12079326923076923,
      "centroid_y_um": 1.9609375
    }
  ]
}
