Repository: lexwolf/nublar

# nublar

`nublar` is a scientific project for effective-medium / Mie-based optical simulations of silver nano-island deposition, with scripts to sweep filling fraction or deposition-step scenarios and generate analysis plots.

## Repository layout

- `src/`: C++ simulation and analysis code.
- `include/`: project headers.
- `bin/`: compiled executables (`mie`, `getmax`, `getenz`, `cm`, aliases).
- `scripts/bash/`: orchestration and workflow scripts.
- `scripts/gnuplot/`: hand-written plotting scripts plus generated gnuplot files under mirrored subdirectories such as `scripts/gnuplot/output/` and `scripts/gnuplot/experimental/`.
- `scripts/convert/`: conversion utilities for imported data.
- `data/input/`: stable model input files.
- `data/output/`: generated spectra, summaries, mapping files, and intermediate results.
- `data/processed/convert/`: conversion dataset split into `original/` and `converted/`.
- `data/experimental/`: experimental material split into `raw/`, `processed/`, and `reports/`.
- `img/`: generated figures and static visual assets, mirrored by data domain when outputs are produced from tooling.
- `doc/`: papers, notes, and archived references.

## Main runs

Sweep deposition by filling fraction:

```bash
bash scripts/bash/sweep_f.bash -c -r 0.1 0.35 -d 5
```

Sweep by deposition steps:

```bash
bash scripts/bash/sweep_ds.bash -c -n 5 -t 10
```

Compare Clausius-Mossotti with external experimental data:

```bash
bash scripts/bash/compare.bash <path-to-experimental-file> <filling-fraction>
```

## Data locations

- Input parameters/material tables: `data/input/`
- Numerical outputs: `data/output/`
- Legacy workflow figures: `img/output/`
- Legacy workflow generated gnuplot scripts: `scripts/gnuplot/output/`
- Imported + converted helper datasets: `data/processed/convert/`
- Experimental provenance:
  - raw AFM files: `data/experimental/raw/afm/`
  - generated AFM tables: `data/experimental/final/` and `data/experimental/intermediate/...`
  - generated AFM figures: `img/experimental/final/`, `img/experimental/intermediate/...`, and `img/experimental/afm/`
  - generated AFM gnuplot scripts: `scripts/gnuplot/experimental/final/`
  - processed distributions/transmittance: `data/experimental/processed/`
  - report documents: `data/experimental/reports/`

File: data/experimental/intermediate/afm_batch/10s_2um_image/aggregate_summary.json
{
  "files": [
    {
      "path": "data/experimental/raw/afm/Nis_Ag_10s_2um Image 1.stp",
      "rows": 256,
      "cols": 256,
      "x_size_um": 2.0,
      "y_size_um": 2.0,
      "dx_nm": 7.8125,
      "dy_nm": 7.8125,
      "z_min_nm": -8.370503293289692,
      "z_max_nm": 16.325184365130788,
      "z_mean_nm": 1.1593038149395885,
      "z_std_nm": 3.1520370250003618,
      "percentile_p01_nm": -4.519368978176539,
      "percentile_p50_nm": 0.5640595207831007,
      "percentile_p99_nm": 9.984646811549457,
      "baseline_nm": -2.5142421359408544,
      "threshold_nm": 2.1227549985120793,
      "threshold_sigma": 1.0613774992560396,
      "coverage_fraction": 0.464569091796875,
      "island_count": 153,
      "number_density_per_um2": 38.25,
      "equivalent_thickness_nm": 2.2187694958749646,
      "mean_island_height_nm": 3.804986484952683,
      "mean_equivalent_radius_nm": 44.98556195807441,
      "std_equivalent_radius_nm": 42.92275467048218,
      "mean_p95_height_nm": 5.954484507653517,
      "mean_height_equivalent_radius_nm": 1.9024932424763414,
      "mean_p95_height_equivalent_radius_nm": 2.9772422538267587,
      "mean_volume_equivalent_radius_nm": 17.142420668867814,
      "std_volume_equivalent_radius_nm": 11.26481574854376,
      "mean_volume_nm3": 58007.04564378993
    }
  ],
  "aggregate": {
    "n_files": 1,
    "coverage_fraction_mean": 0.464569091796875,
    "coverage_fraction_std": 0.0,
    "equivalent_thickness_nm_mean": 2.2187694958749646,
    "equivalent_thickness_nm_std": 0.0,
    "mean_equivalent_radius_nm_mean": 44.98556195807441,
    "mean_equivalent_radius_nm_std": 0.0,
    "mean_p95_height_nm_mean": 5.954484507653517,
    "mean_p95_height_nm_std": 0.0,
    "mean_height_equivalent_radius_nm_mean": 1.9024932424763414,
    "mean_height_equivalent_radius_nm_std": 0.0,
    "mean_p95_height_equivalent_radius_nm_mean": 2.9772422538267587,
    "mean_p95_height_equivalent_radius_nm_std": 0.0,
    "mean_volume_equivalent_radius_nm_mean": 17.142420668867814,
    "mean_volume_equivalent_radius_nm_std": 0.0,
    "number_density_per_um2_mean": 38.25,
    "number_density_per_um2_std": 0.0,
    "island_count_mean": 153.0,
    "island_count_std": 0.0
  }
}

File: data/experimental/intermediate/afm_batch/30s_2um_image/aggregate_summary.json
{
  "files": [
    {
      "path": "data/experimental/raw/afm/Nis_Ag_30s_2um Image 1.stp",
      "rows": 256,
      "cols": 256,
      "x_size_um": 2.0,
      "y_size_um": 2.0,
      "dx_nm": 7.8125,
      "dy_nm": 7.8125,
      "z_min_nm": -5.972784852259064,
      "z_max_nm": 14.85673682922637,
      "z_mean_nm": -5.524755457807229e-16,
      "z_std_nm": 2.1812602443277704,
      "percentile_p01_nm": -4.1665392944233,
      "percentile_p50_nm": -0.2681901698899827,
      "percentile_p99_nm": 6.565683015462371,
      "baseline_nm": -1.4203931664548448,
      "threshold_nm": 1.2835785130642139,
      "threshold_sigma": 0.6417892565321069,
      "coverage_fraction": 0.4528961181640625,
      "island_count": 223,
      "number_density_per_um2": 55.75,
      "equivalent_thickness_nm": 1.227715807792587,
      "mean_island_height_nm": 2.2711790228724484,
      "mean_equivalent_radius_nm": 37.152690551631,
      "std_equivalent_radius_nm": 34.72075332846947,
      "mean_p95_height_nm": 3.684114897527937,
      "mean_height_equivalent_radius_nm": 1.1355895114362242,
      "mean_p95_height_equivalent_radius_nm": 1.8420574487639685,
      "mean_volume_equivalent_radius_nm": 12.675896565512986,
      "std_volume_equivalent_radius_nm": 7.818677353164186,
      "mean_volume_nm3": 22021.808211526222
    }
  ],
  "aggregate": {
    "n_files": 1,
    "coverage_fraction_mean": 0.4528961181640625,
    "coverage_fraction_std": 0.0,
    "equivalent_thickness_nm_mean": 1.227715807792587,
    "equivalent_thickness_nm_std": 0.0,
    "mean_equivalent_radius_nm_mean": 37.152690551631,
    "mean_equivalent_radius_nm_std": 0.0,
    "mean_p95_height_nm_mean": 3.684114897527937,
    "mean_p95_height_nm_std": 0.0,
    "mean_height_equivalent_radius_nm_mean": 1.1355895114362242,
    "mean_height_equivalent_radius_nm_std": 0.0,
    "mean_p95_height_equivalent_radius_nm_mean": 1.8420574487639685,
    "mean_p95_height_equivalent_radius_nm_std": 0.0,
    "mean_volume_equivalent_radius_nm_mean": 12.675896565512986,
    "mean_volume_equivalent_radius_nm_std": 0.0,
    "number_density_per_um2_mean": 55.75,
    "number_density_per_um2_std": 0.0,
    "island_count_mean": 223.0,
    "island_count_std": 0.0
  }
}

File: data/experimental/intermediate/afm_batch/40s_2um_image/aggregate_summary.json
{
  "files": [
    {
      "path": "data/experimental/raw/afm/Nis_Ag_40s_2um Image 1.stp",
      "rows": 256,
      "cols": 256,
      "x_size_um": 2.0,
      "y_size_um": 2.0,
      "dx_nm": 7.8125,
      "dy_nm": 7.8125,
      "z_min_nm": -10.1343651684861,
      "z_max_nm": 26.37687123941161,
      "z_mean_nm": 0.2574349206211869,
      "z_std_nm": 3.2812209127887746,
      "percentile_p01_nm": -4.975789954719727,
      "percentile_p50_nm": -0.29870559750801706,
      "percentile_p99_nm": 15.140697229054977,
      "baseline_nm": -1.9867976066503117,
      "threshold_nm": 1.5598015188002678,
      "threshold_sigma": 0.7799007594001339,
      "coverage_fraction": 0.4517059326171875,
      "island_count": 152,
      "number_density_per_um2": 38.0,
      "equivalent_thickness_nm": 1.7904058396637497,
      "mean_island_height_nm": 2.6709517114040087,
      "mean_equivalent_radius_nm": 40.9181018618764,
      "std_equivalent_radius_nm": 45.92883617783691,
      "mean_p95_height_nm": 4.20228367802174,
      "mean_height_equivalent_radius_nm": 1.3354758557020043,
      "mean_p95_height_equivalent_radius_nm": 2.10114183901087,
      "mean_volume_equivalent_radius_nm": 14.245998975486312,
      "std_volume_equivalent_radius_nm": 10.85809059826476,
      "mean_volume_nm3": 47115.943149046034
    }
  ],
  "aggregate": {
    "n_files": 1,
    "coverage_fraction_mean": 0.4517059326171875,
    "coverage_fraction_std": 0.0,
    "equivalent_thickness_nm_mean": 1.7904058396637497,
    "equivalent_thickness_nm_std": 0.0,
    "mean_equivalent_radius_nm_mean": 40.9181018618764,
    "mean_equivalent_radius_nm_std": 0.0,
    "mean_p95_height_nm_mean": 4.20228367802174,
    "mean_p95_height_nm_std": 0.0,
    "mean_height_equivalent_radius_nm_mean": 1.3354758557020043,
    "mean_height_equivalent_radius_nm_std": 0.0,
    "mean_p95_height_equivalent_radius_nm_mean": 2.10114183901087,
    "mean_p95_height_equivalent_radius_nm_std": 0.0,
    "mean_volume_equivalent_radius_nm_mean": 14.245998975486312,
    "mean_volume_equivalent_radius_nm_std": 0.0,
    "number_density_per_um2_mean": 38.0,
    "number_density_per_um2_std": 0.0,
    "island_count_mean": 152.0,
    "island_count_std": 0.0
  }
}

File: data/experimental/intermediate/afm_batch/50s_2um_image/aggregate_summary.json
{
  "files": [
    {
      "path": "data/experimental/raw/afm/Nis_Ag_50s_2um Image 1.txtNis_Ag_50s_2um Image 1.stp",
      "rows": 256,
      "cols": 256,
      "x_size_um": 2.0,
      "y_size_um": 2.0,
      "dx_nm": 7.8125,
      "dy_nm": 7.8125,
      "z_min_nm": -13.154984217023133,
      "z_max_nm": 29.517325650959307,
      "z_mean_nm": 0.2861009955525531,
      "z_std_nm": 4.558044813997254,
      "percentile_p01_nm": -7.6422559036608275,
      "percentile_p50_nm": -0.6720998567790366,
      "percentile_p99_nm": 17.074131058055144,
      "baseline_nm": -2.817104306829093,
      "threshold_nm": 2.0292180958283934,
      "threshold_sigma": 1.0146090479141967,
      "coverage_fraction": 0.433624267578125,
      "island_count": 148,
      "number_density_per_um2": 37.0,
      "equivalent_thickness_nm": 2.548447408815927,
      "mean_island_height_nm": 3.4924813613036756,
      "mean_equivalent_radius_nm": 37.149059074556604,
      "std_equivalent_radius_nm": 48.48096461908875,
      "mean_p95_height_nm": 5.543655508995546,
      "mean_height_equivalent_radius_nm": 1.7462406806518378,
      "mean_p95_height_equivalent_radius_nm": 2.771827754497773,
      "mean_volume_equivalent_radius_nm": 14.67043012535393,
      "std_volume_equivalent_radius_nm": 12.917564533911527,
      "mean_volume_nm3": 68876.95699502504
    }
  ],
  "aggregate": {
    "n_files": 1,
    "coverage_fraction_mean": 0.433624267578125,
    "coverage_fraction_std": 0.0,
    "equivalent_thickness_nm_mean": 2.548447408815927,
    "equivalent_thickness_nm_std": 0.0,
    "mean_equivalent_radius_nm_mean": 37.149059074556604,
    "mean_equivalent_radius_nm_std": 0.0,
    "mean_p95_height_nm_mean": 5.543655508995546,
    "mean_p95_height_nm_std": 0.0,
    "mean_height_equivalent_radius_nm_mean": 1.7462406806518378,
    "mean_height_equivalent_radius_nm_std": 0.0,
    "mean_p95_height_equivalent_radius_nm_mean": 2.771827754497773,
    "mean_p95_height_equivalent_radius_nm_std": 0.0,
    "mean_volume_equivalent_radius_nm_mean": 14.67043012535393,
    "mean_volume_equivalent_radius_nm_std": 0.0,
    "number_density_per_um2_mean": 37.0,
    "number_density_per_um2_std": 0.0,
    "island_count_mean": 148.0,
    "island_count_std": 0.0
  }
}

File: data/experimental/intermediate/afm_batch/60s_2um_image/aggregate_summary.json
{
  "files": [
    {
      "path": "data/experimental/raw/afm/Nis_Ag_60s_2um Image 1.txtNis_Ag_60s_2um Image 1.stp",
      "rows": 256,
      "cols": 256,
      "x_size_um": 2.0,
      "y_size_um": 2.0,
      "dx_nm": 7.8125,
      "dy_nm": 7.8125,
      "z_min_nm": -11.335893436719719,
      "z_max_nm": 20.728158839673398,
      "z_mean_nm": 0.9930898685472993,
      "z_std_nm": 3.9801900700957726,
      "percentile_p01_nm": -6.058849036272206,
      "percentile_p50_nm": 0.16854698968512827,
      "percentile_p99_nm": 14.929742512157407,
      "baseline_nm": -2.841407604675881,
      "threshold_nm": 2.2080543993354174,
      "threshold_sigma": 1.1040271996677087,
      "coverage_fraction": 0.4565582275390625,
      "island_count": 120,
      "number_density_per_um2": 30.0,
      "equivalent_thickness_nm": 2.5725547591339444,
      "mean_island_height_nm": 3.7284455172017346,
      "mean_equivalent_radius_nm": 46.59503604791348,
      "std_equivalent_radius_nm": 51.70237773869511,
      "mean_p95_height_nm": 5.7984533461033045,
      "mean_height_equivalent_radius_nm": 1.8642227586008673,
      "mean_p95_height_equivalent_radius_nm": 2.8992266730516523,
      "mean_volume_equivalent_radius_nm": 17.383632639441437,
      "std_volume_equivalent_radius_nm": 14.10145915532143,
      "mean_volume_nm3": 85751.82530446482
    }
  ],
  "aggregate": {
    "n_files": 1,
    "coverage_fraction_mean": 0.4565582275390625,
    "coverage_fraction_std": 0.0,
    "equivalent_thickness_nm_mean": 2.5725547591339444,
    "equivalent_thickness_nm_std": 0.0,
    "mean_equivalent_radius_nm_mean": 46.59503604791348,
    "mean_equivalent_radius_nm_std": 0.0,
    "mean_p95_height_nm_mean": 5.7984533461033045,
    "mean_p95_height_nm_std": 0.0,
    "mean_height_equivalent_radius_nm_mean": 1.8642227586008673,
    "mean_height_equivalent_radius_nm_std": 0.0,
    "mean_p95_height_equivalent_radius_nm_mean": 2.8992266730516523,
    "mean_p95_height_equivalent_radius_nm_std": 0.0,
    "mean_volume_equivalent_radius_nm_mean": 17.383632639441437,
    "mean_volume_equivalent_radius_nm_std": 0.0,
    "number_density_per_um2_mean": 30.0,
    "number_density_per_um2_std": 0.0,
    "island_count_mean": 120.0,
    "island_count_std": 0.0
  }
}
