Repository: lexwolf/nublar

# nublar

`nublar` is a scientific project for effective-medium / Mie-based optical simulations of silver nano-island deposition, with scripts to sweep filling fraction or deposition-step scenarios and generate analysis plots.

## Repository layout

- `src/`: C++ simulation and analysis code.
- `include/`: project headers.
- `bin/`: compiled executables (`mie`, `getmax`, `getenz`, `cm`, aliases).
- `scripts/bash/`: orchestration and workflow scripts.
- `scripts/gnuplot/`: hand-written plotting scripts plus generated gnuplot files under mirrored subdirectories such as `scripts/gnuplot/output/` and `scripts/gnuplot/experimental/`.
- `scripts/convert/`: conversion utilities for imported data.

File: data/experimental/intermediate/afm_batch/10s_2um_raw/aggregate_summary.json
{
  "files": [
    {
      "path": "data/experimental/raw/afm/Nis_Ag_10s_2um_001.stp",
      "rows": 256,
      "cols": 256,
      "x_size_um": 2.0,
      "y_size_um": 2.0,
      "dx_nm": 7.8125,
      "dy_nm": 7.8125,
      "z_min_nm": -15.139261702949693,
      "z_max_nm": 24.760079272301102,
      "z_mean_nm": -0.05269408678759324,
      "z_std_nm": 4.900625425739469,
      "percentile_p01_nm": -11.158281947884307,
      "percentile_p50_nm": 0.030981269269824675,
      "percentile_p99_nm": 12.021450335370181,
      "baseline_nm": -2.5050003189791115,
      "threshold_nm": 2.55573759980778,
      "threshold_sigma": 1.022295039923112,
      "coverage_fraction": 0.3579254150390625,
      "island_count": 188,
      "hole_count": 0,
      "number_density_per_um2": 47.0,
      "hole_number_density_per_um2": 0.0,
      "equivalent_thickness_nm": 1.9334792096609212,
      "mean_island_height_nm": 5.032707706241094,
      "mean_equivalent_radius_nm": 44.36653336305574,
      "std_equivalent_radius_nm": 21.34663351732417,
      "mean_hole_equivalent_radius_nm": 0.0,
      "std_hole_equivalent_radius_nm": 0.0,
      "mean_p95_height_nm": 8.409725210591166,
      "mean_height_equivalent_radius_nm": 2.516353853120547,
      "mean_p95_height_equivalent_radius_nm": 4.204862605295583,
      "mean_volume_equivalent_radius_nm": 19.182605108389858,
      "std_volume_equivalent_radius_nm": 6.503688436636841,
      "mean_volume_nm3": 41137.855524700455
    },
    {
      "path": "data/experimental/raw/afm/Nis_Ag_10s_2um_002.stp",
      "rows": 256,
      "cols": 256,
      "x_size_um": 2.0,
      "y_size_um": 2.0,
      "dx_nm": 7.8125,
      "dy_nm": 7.8125,
      "z_min_nm": -28.808147216796876,
      "z_max_nm": 14.129419662475586,
      "z_mean_nm": -0.0014868334440980107,
      "z_std_nm": 2.726889050232522,
      "percentile_p01_nm": -6.317040756225586,
      "percentile_p50_nm": 0.12206842041015625,
      "percentile_p99_nm": 6.042386810302735,
      "baseline_nm": -1.5079297560256166,
      "threshold_nm": 2.2206916787353377,
      "threshold_sigma": 0.8882766714941351,
      "coverage_fraction": 0.24969482421875,
      "island_count": 284,
      "hole_count": 0,
      "number_density_per_um2": 71.0,
      "hole_number_density_per_um2": 0.0,
      "equivalent_thickness_nm": 0.8287620491003937,
      "mean_island_height_nm": 3.2669033049905574,
      "mean_equivalent_radius_nm": 31.92103441456049,
      "std_equivalent_radius_nm": 10.024412436132282,
      "mean_hole_equivalent_radius_nm": 0.0,
      "std_hole_equivalent_radius_nm": 0.0,
      "mean_p95_height_nm": 4.617867902217742,
      "mean_height_equivalent_radius_nm": 1.6334516524952787,
      "mean_p95_height_equivalent_radius_nm": 2.308933951108871,
      "mean_volume_equivalent_radius_nm": 13.440961302566349,
      "std_volume_equivalent_radius_nm": 2.9044288094956054,
      "mean_volume_nm3": 11672.704916906952
    },
    {
      "path": "data/experimental/raw/afm/Nis_Ag_10s_2um_003.stp",
      "rows": 256,
      "cols": 256,
      "x_size_um": 2.0,
      "y_size_um": 2.0,
      "dx_nm": 7.8125,
      "dy_nm": 7.8125,
      "z_min_nm": -18.467735427856447,
      "z_max_nm": 7.7232706756591805,
      "z_mean_nm": -11.519103379231414,
      "z_std_nm": 1.869235826235907,
      "percentile_p01_nm": -15.09498422241211,
      "percentile_p50_nm": -11.689274536132814,
      "percentile_p99_nm": -4.176663483810417,
      "baseline_nm": -0.8565150911979365,
      "threshold_nm": 1.0752997436957679,
      "threshold_sigma": 0.43011989747830714,
      "coverage_fraction": 0.3009490966796875,
      "island_count": 164,
      "hole_count": 15,
      "number_density_per_um2": 41.0,
      "hole_number_density_per_um2": 3.75,
      "equivalent_thickness_nm": 0.5722090367791085,
      "mean_island_height_nm": 1.6651758382136448,
      "mean_equivalent_radius_nm": 37.158562729442195,
      "std_equivalent_radius_nm": 30.91450151564458,
      "mean_hole_equivalent_radius_nm": 29.74562549151608,
      "std_hole_equivalent_radius_nm": 8.036413376094494,
      "mean_p95_height_nm": 2.5201798166481684,
      "mean_height_equivalent_radius_nm": 0.8325879191068224,
      "mean_p95_height_equivalent_radius_nm": 1.2600899083240842,
      "mean_volume_equivalent_radius_nm": 11.639942500109587,
      "std_volume_equivalent_radius_nm": 5.470793776109345,
      "mean_volume_nm3": 13956.317970222157
    }
  ],
  "aggregate": {
    "n_files": 3,
    "coverage_fraction_mean": 0.3028564453125,
    "coverage_fraction_std": 0.044205532696211955,
    "equivalent_thickness_nm_mean": 1.1114834318468079,
    "equivalent_thickness_nm_std": 0.5906000655214736,
    "mean_equivalent_radius_nm_mean": 37.815376835686145,
    "mean_equivalent_radius_nm_std": 5.1020364951569315,
    "mean_p95_height_nm_mean": 5.182590976485693,
    "mean_p95_height_nm_std": 2.437330554765025,
    "mean_height_equivalent_radius_nm_mean": 1.6607978082408827,
    "mean_height_equivalent_radius_nm_std": 0.6876664837510622,
    "mean_p95_height_equivalent_radius_nm_mean": 2.5912954882428463,
    "mean_p95_height_equivalent_radius_nm_std": 1.2186652773825124,
    "mean_volume_equivalent_radius_nm_mean": 14.754502970355267,
    "mean_volume_equivalent_radius_nm_std": 3.2163108877874973,
    "number_density_per_um2_mean": 53.0,
    "number_density_per_um2_std": 12.96148139681572,
    "island_count_mean": 212.0,
    "island_count_std": 51.84592558726288
  }
}

File: data/experimental/intermediate/afm_batch/20s_2um_raw/Nis_Ag_20s_2um_001_features.json (part 1 of 3)
{
  "summary": {
    "path": "data/experimental/raw/afm/Nis_Ag_20s_2um_001.stp",
    "rows": 256,
    "cols": 256,
    "x_size_um": 2.0,
    "y_size_um": 2.0,
    "dx_nm": 7.8125,
    "dy_nm": 7.8125,
    "z_min_nm": -18.134363047592398,
    "z_max_nm": 18.7536270784428,
    "z_mean_nm": -0.03028619729784149,
    "z_std_nm": 6.169529128920446,
    "percentile_p01_nm": -13.803864560506927,
    "percentile_p50_nm": 0.33195299250760896,
    "percentile_p99_nm": 12.58531091163116,
    "baseline_nm": -1.5831075006472832,
    "threshold_nm": 1.8163998599927371,
    "threshold_sigma": 0.7265599439970949,
    "coverage_fraction": 0.3495635986328125,
    "island_count": 181,
    "hole_count": 2,
    "number_density_per_um2": 45.25,
    "hole_number_density_per_um2": 0.5,
    "equivalent_thickness_nm": 1.1721261148878221,
    "mean_island_height_nm": 3.143142697437482,
    "mean_equivalent_radius_nm": 43.50876554976108,
    "std_equivalent_radius_nm": 23.79039480256771,
    "mean_hole_equivalent_radius_nm": 24.1549076525548,
    "std_hole_equivalent_radius_nm": 3.0161717939375734,
    "mean_p95_height_nm": 4.965817147781967,
    "mean_height_equivalent_radius_nm": 1.571571348718741,
    "mean_p95_height_equivalent_radius_nm": 2.4829085738909833,
    "mean_volume_equivalent_radius_nm": 16.101762536569428,
    "std_volume_equivalent_radius_nm": 6.015688784810281,
    "mean_volume_nm3": 25903.339555531988
  },
  "islands": [
    {
      "label": 1,
      "area_px": 63,
      "area_um2": 0.00384521484375,
      "equivalent_radius_nm": 34.98528118032332,
      "min_height_nm": 1.8709855457637654,
      "p50_height_nm": 2.4989619196264554,
      "p95_height_nm": 3.856386264070472,
      "height_range_nm": 2.2282280264178413,
      "max_height_nm": 4.099213572181607,
      "mean_height_nm": 2.699878564160328,
      "height_equivalent_radius_mean_nm": 1.349939282080164,
      "height_equivalent_radius_p95_nm": 1.928193132035236,
      "volume_nm3": 10381.61313123173,
      "volume_equivalent_radius_nm": 13.532937534947662,
      "centroid_x_um": 0.11433531746031746,
      "centroid_y_um": 0.03273809523809524
    },
    {
      "label": 2,
      "area_px": 28,
      "area_um2": 0.001708984375,
      "equivalent_radius_nm": 23.323520786882213,
      "min_height_nm": 1.6855693028955692,
      "p50_height_nm": 2.1843135726420533,
      "p95_height_nm": 2.896406193466198,
      "height_range_nm": 1.5326268272544468,
      "max_height_nm": 3.218196130150016,
      "mean_height_nm": 2.296929056394446,
      "height_equivalent_radius_mean_nm": 1.148464528197223,
      "height_equivalent_radius_p95_nm": 1.448203096733099,
      "volume_nm3": 3925.415867861602,
      "volume_equivalent_radius_nm": 9.785860522105317,
      "centroid_x_um": 0.4517299107142857,
      "centroid_y_um": 0.028180803571428572
    },
    {
      "label": 3,
      "area_px": 1907,
      "area_um2": 0.11639404296875,
      "equivalent_radius_nm": 192.48214091144678,
      "min_height_nm": 1.533062454415305,
      "p50_height_nm": 3.1659128851154543,
      "p95_height_nm": 5.557346399587797,
      "height_range_nm": 6.732805899637727,
      "max_height_nm": 8.265868354053032,
      "mean_height_nm": 3.3411125667611565,
      "height_equivalent_radius_mean_nm": 1.6705562833805783,
      "height_equivalent_radius_p95_nm": 2.7786731997938987,
      "volume_nm3": 388885.59965902864,
      "volume_equivalent_radius_nm": 45.28048647707833,
      "centroid_x_um": 0.4330386405348715,
      "centroid_y_um": 0.2679560500786576
    },
    {
      "label": 4,
      "area_px": 30,
      "area_um2": 0.0018310546875,
      "equivalent_radius_nm": 24.142137626449347,
      "min_height_nm": 1.8304214069161318,
      "p50_height_nm": 2.3282126364241256,
      "p95_height_nm": 3.0477151458656278,
      "height_range_nm": 1.3613660394215894,
      "max_height_nm": 3.191787446337721,
      "mean_height_nm": 2.373645892349927,
      "height_equivalent_radius_mean_nm": 1.1868229461749635,
      "height_equivalent_radius_p95_nm": 1.5238575729328139,
      "volume_nm3": 4346.2754376524545,
      "volume_equivalent_radius_nm": 10.123784191478723,
      "centroid_x_um": 1.13984375,
      "centroid_y_um": 0.034375
    },
    {
      "label": 5,
      "area_px": 268,
      "area_um2": 0.016357421875,
      "equivalent_radius_nm": 72.15766830553423,
      "min_height_nm": 1.8177666163973967,
      "p50_height_nm": 3.1770611849338635,
      "p95_height_nm": 4.408934683948147,
      "height_range_nm": 3.254580722772361,
      "max_height_nm": 5.072347339169758,
      "mean_height_nm": 3.1785286086870626,
      "height_equivalent_radius_mean_nm": 1.5892643043435313,
      "height_equivalent_radius_p95_nm": 2.2044673419740737,
      "volume_nm3": 51992.53339405107,
      "volume_equivalent_radius_nm": 23.153542983341094,
      "centroid_x_um": 1.2802880130597014,
      "centroid_y_um": 0.10281599813432836
    },
    {
      "label": 6,
      "area_px": 327,
      "area_um2": 0.01995849609375,
      "equivalent_radius_nm": 79.70562477015781,
      "min_height_nm": 1.7430595489440097,
      "p50_height_nm": 2.832814330058471,
      "p95_height_nm": 4.348990914898579,
      "height_range_nm": 3.3697361494057896,
      "max_height_nm": 5.1127956983497995,
      "mean_height_nm": 2.9673229040775086,
      "height_equivalent_radius_mean_nm": 1.4836614520387543,
      "height_equivalent_radius_p95_nm": 2.1744954574492894,
      "volume_nm3": 59223.302589925865,
      "volume_equivalent_radius_nm": 24.180651856376823,
      "centroid_x_um": 1.5500286697247707,
      "centroid_y_um": 0.06233275993883792
    },
    {
      "label": 7,
      "area_px": 40,
      "area_um2": 0.00244140625,
      "equivalent_radius_nm": 27.87693931488705,
      "min_height_nm": 1.8370956764909119,
      "p50_height_nm": 2.1869569896408407,
      "p95_height_nm": 2.829418899316563,
      "height_range_nm": 1.2654646755697252,
      "max_height_nm": 3.102560352060637,
      "mean_height_nm": 2.2581076057498928,
      "height_equivalent_radius_mean_nm": 1.1290538028749464,
      "height_equivalent_radius_p95_nm": 1.4147094496582815,
      "volume_nm3": 5512.958021850324,
      "volume_equivalent_radius_nm": 10.958859493452321,
      "centroid_x_um": 1.7306640625,
      "centroid_y_um": 0.0466796875
    },
    {
      "label": 8,
      "area_px": 180,
      "area_um2": 0.010986328125,
      "equivalent_radius_nm": 59.1359184848475,
      "min_height_nm": 1.7249308893408077,
      "p50_height_nm": 4.958183186883564,
      "p95_height_nm": 8.234542752534526,
      "height_range_nm": 7.09195856501271,
      "max_height_nm": 8.816889454353518,
      "mean_height_nm": 4.92777513773483,
      "height_equivalent_radius_mean_nm": 2.463887568867415,
      "height_equivalent_radius_p95_nm": 4.117271376267263,
      "volume_nm3": 54138.154589371916,
      "volume_equivalent_radius_nm": 23.46775863438894,
      "centroid_x_um": 1.9223958333333333,
      "centroid_y_um": 0.047526041666666664
    },
    {
      "label": 9,
      "area_px": 137,
      "area_um2": 0.00836181640625,
      "equivalent_radius_nm": 51.59117006390911,
      "min_height_nm": 1.686946971726162,
      "p50_height_nm": 2.444890692111166,
      "p95_height_nm": 3.2128033354905052,
      "height_range_nm": 1.753316967711974,
      "max_height_nm": 3.440263939438136,
      "mean_height_nm": 2.520179851012814,
      "height_equivalent_radius_mean_nm": 1.260089925506407,
      "height_equivalent_radius_p95_nm": 1.6064016677452526,
      "volume_nm3": 21073.28122489963,
      "volume_equivalent_radius_nm": 17.134884625284073,
      "centroid_x_um": 0.9779311131386861,
      "centroid_y_um": 0.12579835766423358
    },
    {
      "label": 10,
      "area_px": 30,
      "area_um2": 0.0018310546875,
      "equivalent_radius_nm": 24.142137626449347,
      "min_height_nm": 1.7859956438725957,
      "p50_height_nm": 2.106058057206329,
      "p95_height_nm": 2.559157982751317,
      "height_range_nm": 0.8642628266831622,
      "max_height_nm": 2.650258470555758,
      "mean_height_nm": 2.1913869326911626,
      "height_equivalent_radius_mean_nm": 1.0956934663455813,
      "height_equivalent_radius_p95_nm": 1.2795789913756586,
      "volume_nm3": 4012.5493152304007,
      "volume_equivalent_radius_nm": 9.85773769726513,
      "centroid_x_um": 1.8020833333333333,
      "centroid_y_um": 0.10052083333333334
    },
    {
      "label": 11,
      "area_px": 278,
      "area_um2": 0.0169677734375,
      "equivalent_radius_nm": 73.49156435729867,
      "min_height_nm": 1.724320344600141,
      "p50_height_nm": 2.870517444974009,
      "p95_height_nm": 4.939306728662511,
      "height_range_nm": 3.7005657971469077,
      "max_height_nm": 5.424886141747049,
      "mean_height_nm": 3.188665457459351,
      "height_equivalent_radius_mean_nm": 1.5943327287296756,
      "height_equivalent_radius_p95_nm": 2.4696533643312555,
      "volume_nm3": 54104.553050152565,
      "volume_equivalent_radius_nm": 23.462902441215476,
      "centroid_x_um": 0.08402652877697842,
      "centroid_y_um": 0.17547212230215828
    },
    {
      "label": 12,
      "area_px": 31,
      "area_um2": 0.00189208984375,
      "equivalent_radius_nm": 24.541208259039912,
      "min_height_nm": 1.842423233738186,
      "p50_height_nm": 2.1533171849916832,
      "p95_height_nm": 2.3929335681738095,
      "height_range_nm": 0.5921130273126132,
      "max_height_nm": 2.4345362610507992,
      "mean_height_nm": 2.1281230159582716,
      "height_equivalent_radius_mean_nm": 1.0640615079791358,
      "height_equivalent_radius_p95_nm": 1.1964667840869048,
      "volume_nm3": 4026.599944745265,
      "volume_equivalent_radius_nm": 9.86923047936645,
      "centroid_x_um": 1.6743951612903225,
      "centroid_y_um": 0.1383568548387097
    },
    {
      "label": 13,
      "area_px": 143,
      "area_um2": 0.00872802734375,
      "equivalent_radius_nm": 52.708798035983286,
      "min_height_nm": 1.817050064957502,
      "p50_height_nm": 3.1172185425434282,
      "p95_height_nm": 4.078665436172042,
      "height_range_nm": 2.6173093821312254,
      "max_height_nm": 4.4343594470887275,
      "mean_height_nm": 3.0465790307689185,
      "height_equivalent_radius_mean_nm": 1.5232895153844592,
      "height_equivalent_radius_p95_nm": 2.039332718086021,
      "volume_nm3": 26590.625085446492,
      "volume_equivalent_radius_nm": 18.515977561356255,
      "centroid_x_um": 1.930506993006993,
      "centroid_y_um": 0.17864947552447552
    },
    {
      "label": 14,
      "area_px": 363,
      "area_um2": 0.02215576171875,
      "equivalent_radius_nm": 83.97855673331436,
      "min_height_nm": 1.8112684292079957,
      "p50_height_nm": 3.0026763847564086,
      "p95_height_nm": 4.753144603899994,
      "height_range_nm": 3.7748435575530532,
      "max_height_nm": 5.586111986761049,
      "mean_height_nm": 3.181890563569876,
      "height_equivalent_radius_mean_nm": 1.590945281784938,
      "height_equivalent_radius_p95_nm": 2.376572301949997,
      "volume_nm3": 70497.20914159332,
      "volume_equivalent_radius_nm": 25.62680347148745,
      "centroid_x_um": 1.0745738636363635,
      "centroid_y_um": 0.25447658402203854
    },
    {
      "label": 15,
      "area_px": 377,
      "area_um2": 0.02301025390625,
      "equivalent_radius_nm": 85.58265771731187,
      "min_height_nm": 1.7379783184568691,
      "p50_height_nm": 3.4510701324566324,
      "p95_height_nm": 6.2622036200962174,
      "height_range_nm": 5.4923957056875645,
      "max_height_nm": 7.230374024144433,
      "mean_height_nm": 3.771094862486043,
      "height_equivalent_radius_mean_nm": 1.8855474312430216,
      "height_equivalent_radius_p95_nm": 3.1311018100481087,
      "volume_nm3": 86773.85029035878,
      "volume_equivalent_radius_nm": 27.464187346827956,
      "centroid_x_um": 0.8156913129973474,
      "centroid_y_um": 0.2563619031830239
    },
    {
      "label": 16,
      "area_px": 291,
      "area_um2": 0.01776123046875,
      "equivalent_radius_nm": 75.19026033331636,
      "min_height_nm": 1.806350190978754,
      "p50_height_nm": 2.5188642835616646,
      "p95_height_nm": 3.6552855938984345,
      "height_range_nm": 2.986411017053599,
      "max_height_nm": 4.792761208032353,
      "mean_height_nm": 2.6222741478101574,
      "height_equivalent_radius_mean_nm": 1.3111370739050787,
      "height_equivalent_radius_p95_nm": 1.8276427969492173,
      "volume_nm3": 46574.815491501206,
      "volume_equivalent_radius_nm": 22.319656744001524,
      "centroid_x_um": 1.4720253436426116,
      "centroid_y_um": 0.32847401202749144
    },
    {
      "label": 17,
      "area_px": 40,
      "area_um2": 0.00244140625,
      "equivalent_radius_nm": 27.87693931488705,
      "min_height_nm": 1.8721102849955125,
      "p50_height_nm": 2.400983540918687,
      "p95_height_nm": 2.9592387162317038,
      "height_range_nm": 1.1769674088995414,
      "max_height_nm": 3.049077693895054,
      "mean_height_nm": 2.4207904330348837,
      "height_equivalent_radius_mean_nm": 1.2103952165174419,
      "height_equivalent_radius_p95_nm": 1.4796193581158519,
      "volume_nm3": 5910.132893151571,
      "volume_equivalent_radius_nm": 11.21595381679554,
      "centroid_x_um": 1.3189453125,
      "centroid_y_um": 0.27578125
    },
    {
      "label": 18,
      "area_px": 120,
      "area_um2": 0.00732421875,
      "equivalent_radius_nm": 48.284275252898695,
      "min_height_nm": 1.792198409959308,
      "p50_height_nm": 3.0199485650418914,
      "p95_height_nm": 3.9882324042739956,
      "height_range_nm": 3.089891300361522,
      "max_height_nm": 4.88208971032083,
      "mean_height_nm": 3.0330171868559677,
      "height_equivalent_radius_mean_nm": 1.5165085934279838,
      "height_equivalent_radius_p95_nm": 1.9941162021369978,
      "volume_nm3": 22214.481349042733,
      "volume_equivalent_radius_nm": 17.438770258694426,
      "centroid_x_um": 0.034895833333333334,
      "centroid_y_um": 0.32200520833333335
    },
    {
      "label": 19,
      "area_px": 22,
      "area_um2": 0.0013427734375,
      "equivalent_radius_nm": 20.674091517192295,
      "min_height_nm": 1.8251070473880362,
      "p50_height_nm": 2.1606684575131383,
      "p95_height_nm": 2.664791088863744,
      "height_range_nm": 0.9348301908882086,
      "max_height_nm": 2.759937238276245,
      "mean_height_nm": 2.1855273297783477,
      "height_equivalent_radius_mean_nm": 1.0927636648891739,
      "height_equivalent_radius_p95_nm": 1.332395544431872,
      "volume_nm3": 2934.6680453566682,
      "volume_equivalent_radius_nm": 8.881577803754976,
      "centroid_x_um": 1.1935369318181819,
      "centroid_y_um": 0.31214488636363635
    },
    {
      "label": 20,
      "area_px": 140,
      "area_um2": 0.008544921875,
      "equivalent_radius_nm": 52.15297795409801,
      "min_height_nm": 1.6706738541384534,
      "p50_height_nm": 2.4656117835380895,
      "p95_height_nm": 3.339577587139787,
      "height_range_nm": 2.123432118393249,
      "max_height_nm": 3.7941059725317023,
      "mean_height_nm": 2.5139671320574934,
      "height_equivalent_radius_mean_nm": 1.2569835660287467,
      "height_equivalent_radius_p95_nm": 1.6697887935698934,
      "volume_nm3": 21481.65273974909,
      "volume_equivalent_radius_nm": 17.24486084138171,
      "centroid_x_um": 1.9205915178571429,
      "centroid_y_um": 0.36099330357142856
    },
    {
      "label": 21,
      "area_px": 32,
      "area_um2": 0.001953125,
      "equivalent_radius_nm": 24.933892525089544,
      "min_height_nm": 1.8619466175927104,
      "p50_height_nm": 2.1126691616013273,
      "p95_height_nm": 2.4487773243062185,
      "height_range_nm": 0.6801465066700887,
      "max_height_nm": 2.542093124262799,
      "mean_height_nm": 2.125113538785574,
      "height_equivalent_radius_mean_nm": 1.062556769392787,
      "height_equivalent_radius_p95_nm": 1.2243886621531093,
      "volume_nm3": 4150.612380440574,
      "volume_equivalent_radius_nm": 9.969526282278302,
      "centroid_x_um": 1.618408203125,
      "centroid_y_um": 0.3388671875
    },
    {
      "label": 22,
      "area_px": 294,
      "area_um2": 0.0179443359375,
      "equivalent_radius_nm": 75.57684519685463,
      "min_height_nm": 1.6634662305010157,
      "p50_height_nm": 3.3715834738265302,
      "p95_height_nm": 5.272493872041309,
      "height_range_nm": 4.901388743957135,
      "max_height_nm": 6.56485497445815,
      "mean_height_nm": 3.422117536674356,
      "height_equivalent_radius_mean_nm": 1.711058768337178,
      "height_equivalent_radius_p95_nm": 2.6362469360206546,
      "volume_nm3": 61407.62669569462,
      "volume_equivalent_radius_nm": 24.474353837164497,
      "centroid_x_um": 1.752046130952381,
      "centroid_y_um": 0.41244153911564624
    },
    {
      "label": 23,
      "area_px": 239,
      "area_um2": 0.01458740234375,
      "equivalent_radius_nm": 68.14186950587887,
      "min_height_nm": 1.6667120266918725,
      "p50_height_nm": 3.218254801615364,
      "p95_height_nm": 4.670522010473747,
      "height_range_nm": 3.7549160992918935,
      "max_height_nm": 5.421628125983766,
      "mean_height_nm": 3.2033652938046964,
      "height_equivalent_radius_mean_nm": 1.6016826469023482,
      "height_equivalent_radius_p95_nm": 2.3352610052368736,
      "volume_nm3": 46728.778394734036,
      "volume_equivalent_radius_nm": 22.34422380864534,
      "centroid_x_um": 0.4546286610878661,
      "centroid_y_um": 0.4333812761506276
    },
    {
      "label": 24,
      "area_px": 106,
      "area_um2": 0.0064697265625,
      "equivalent_radius_nm": 45.38036938754049,
      "min_height_nm": 1.6134276240411045,
      "p50_height_nm": 2.4445880971229155,
      "p95_height_nm": 3.078313608266936,
      "height_range_nm": 1.6248379291369497,
      "max_height_nm": 3.238265553178054,
      "mean_height_nm": 2.4398458168674213,
      "height_equivalent_radius_mean_nm": 1.2199229084337107,
      "height_equivalent_radius_p95_nm": 1.539156804133468,
      "volume_nm3": 15785.135289791666,
      "volume_equivalent_radius_nm": 15.56156363649471,
      "centroid_x_um": 0.9655070754716981,
      "centroid_y_um": 0.40934551886792453
    },
    {
      "label": 25,
      "area_px": 313,
      "area_um2": 0.01910400390625,
      "equivalent_radius_nm": 77.98072395825221,
      "min_height_nm": 1.1954942209954234,
      "p50_height_nm": 3.1910003108558804,
      "p95_height_nm": 5.740502168009757,
      "height_range_nm": 5.4093655910043505,
      "max_height_nm": 6.6048598119997735,
      "mean_height_nm": 3.427747653828401,
      "height_equivalent_radius_mean_nm": 1.7138738269142004,
      "height_equivalent_radius_p95_nm": 2.8702510840048787,
      "volume_nm3": 65483.70456837704,
      "volume_equivalent_radius_nm": 25.00431014275196,
      "centroid_x_um": 1.5386880990415335,
      "centroid_y_um": 0.5014227236421726
    },
    {
      "label": 26,
      "area_px": 61,
      "area_um2": 0.00372314453125,
      "equivalent_radius_nm": 34.42548056292011,
      "min_height_nm": 1.832041036258564,
      "p50_height_nm": 3.0731323013622367,
      "p95_height_nm": 4.644925389333396,
      "height_range_nm": 2.9790322648627456,
      "max_height_nm": 4.81107330112131,
      "mean_height_nm": 3.089145938352152,
      "height_equivalent_radius_mean_nm": 1.544572969176076,
      "height_equivalent_radius_p95_nm": 2.322462694666698,
      "volume_nm3": 11501.336806608962,
      "volume_equivalent_radius_nm": 14.002961800924753,
      "centroid_x_um": 1.9813012295081966,
      "centroid_y_um": 0.47207991803278687
    },
    {
      "label": 27,
      "area_px": 136,
      "area_um2": 0.00830078125,
      "equivalent_radius_nm": 51.40253626937142,
      "min_height_nm": 1.8205695651064622,
      "p50_height_nm": 3.2167161481911952,
      "p95_height_nm": 6.2121160365013175,
      "height_range_nm": 4.940098401090614,
      "max_height_nm": 6.760667966197076,
      "mean_height_nm": 3.522070777486102,
      "height_equivalent_radius_mean_nm": 1.761035388743051,
      "height_equivalent_radius_p95_nm": 3.1060580182506587,
      "volume_nm3": 29235.939070929555,
      "volume_equivalent_radius_nm": 19.11068025483783,
      "centroid_x_um": 1.3516773897058822,
      "centroid_y_um": 0.525390625
    },
    {
      "label": 28,
      "area_px": 100,
      "area_um2": 0.006103515625,
      "equivalent_radius_nm": 44.07731121466846,
      "min_height_nm": 1.858641932674941,
      "p50_height_nm": 2.983734713543388,
      "p95_height_nm": 5.019550337001053,
      "height_range_nm": 3.5821656176091627,
      "max_height_nm": 5.440807550284104,
      "mean_height_nm": 3.207743432190013,
      "height_equivalent_radius_mean_nm": 1.6038717160950064,
      "height_equivalent_radius_p95_nm": 2.5097751685005263,
      "volume_nm3": 19578.512159362872,
      "volume_equivalent_radius_nm": 16.719772298287083,
      "centroid_x_um": 0.52609375,
      "centroid_y_um": 0.549375
    },
    {
      "label": 29,
      "area_px": 298,
      "area_um2": 0.0181884765625,
      "equivalent_radius_nm": 76.08923645605809,
      "min_height_nm": 1.5429190962582566,
      "p50_height_nm": 3.2944184791771187,
      "p95_height_nm": 7.150195542790591,
      "height_range_nm": 7.690593481920348,
      "max_height_nm": 9.233512578178605,
      "mean_height_nm": 3.8124197847825108,
      "height_equivalent_radius_mean_nm": 1.9062098923912554,
      "height_equivalent_radius_p95_nm": 3.5750977713952956,
      "volume_nm3": 69342.10790192799,
      "volume_equivalent_radius_nm": 25.48606638783845,
      "centroid_x_um": 0.9624842701342282,
      "centroid_y_um": 0.5630505453020134
    },
    {
      "label": 30,
      "area_px": 45,
      "area_um2": 0.00274658203125,
      "equivalent_radius_nm": 29.56795924242375,
      "min_height_nm": 1.8775438428114057,
      "p50_height_nm": 3.0314236415503313,
      "p95_height_nm": 5.436811319440306,
      "height_range_nm": 3.9652405900333925,
      "max_height_nm": 5.842784432844798,
      "mean_height_nm": 3.332370216941768,
      "height_equivalent_radius_mean_nm": 1.666185108470884,
      "height_equivalent_radius_p95_nm": 2.718405659720153,
      "volume_nm3": 9152.628159324924,
      "volume_equivalent_radius_nm": 12.976345586337667,
      "centroid_x_um": 1.9140625,
      "centroid_y_um": 0.4973958333333333
    },
    {
      "label": 31,
      "area_px": 132,
      "area_um2": 0.008056640625,
      "equivalent_radius_nm": 50.64097511272324,
      "min_height_nm": 1.8259781170374552,
      "p50_height_nm": 3.2426163194885564,
      "p95_height_nm": 6.100308200303145,
      "height_range_nm": 5.168590421433801,
      "max_height_nm": 6.994568538471256,
      "mean_height_nm": 3.5418813957162167,
      "height_equivalent_radius_mean_nm": 1.7709406978581084,
      "height_equivalent_radius_p95_nm": 3.0501541001515724,
      "volume_nm3": 28535.665541658975,
      "volume_equivalent_radius_nm": 18.95686274369778,
      "centroid_x_um": 0.6287878787878788,
      "centroid_y_um": 0.5652817234848485
    },
    {
      "label": 32,
      "area_px": 183,
      "area_um2": 0.01116943359375,
      "equivalent_radius_nm": 59.62668140995247,
      "min_height_nm": 1.6650682936974113,
      "p50_height_nm": 2.688406064543406,
      "p95_height_nm": 5.152492164828414,
      "height_range_nm": 4.871734241809737,
      "max_height_nm": 6.536802535507148,
      "mean_height_nm": 2.982819065209944,
      "height_equivalent_radius_mean_nm": 1.491409532604972,
      "height_equivalent_radius_p95_nm": 2.576246082414207,
      "volume_nm3": 33316.399471033925,
      "volume_equivalent_radius_nm": 19.961345751214346,
      "centroid_x_um": 1.1772967896174864,
      "centroid_y_um": 0.5507172131147541
    },
    {
      "label": 33,
      "area_px": 252,
      "area_um2": 0.015380859375,
      "equivalent_radius_nm": 69.97056236064664,
      "min_height_nm": 1.6109479187358777,
      "p50_height_nm": 3.7112486339070525,
      "p95_height_nm": 8.055956036907013,
      "height_range_nm": 8.060360710808828,
      "max_height_nm": 9.671308629544706,
      "mean_height_nm": 4.162873863100586,
      "height_equivalent_radius_mean_nm": 2.081436931550293,
      "height_equivalent_radius_p95_nm": 4.027978018453506,
      "volume_nm3": 64028.577484213114,
      "volume_equivalent_radius_nm": 24.817712431465974,
      "centroid_x_um": 1.7765376984126984,
      "centroid_y_um": 0.6142733134920635
    },
    {
      "label": 34,
      "area_px": 25,
      "area_um2": 0.00152587890625,
      "equivalent_radius_nm": 22.03865560733423,
      "min_height_nm": 1.9389884358989278,
      "p50_height_nm": 2.5848254874776266,
      "p95_height_nm": 3.8107317395641185,
      "height_range_nm": 1.9779602886373007,
      "max_height_nm": 3.9169487245362284,
      "mean_height_nm": 2.7200569599106252,
      "height_equivalent_radius_mean_nm": 1.3600284799553126,
      "height_equivalent_radius_p95_nm": 1.9053658697820592,
      "volume_nm3": 4150.477538926125,
      "volume_equivalent_radius_nm": 9.969418320652657,
      "centroid_x_um": 1.0559375,
      "centroid_y_um": 0.5440625
    },
    {
      "label": 35,
      "area_px": 113,
      "area_um2": 0.00689697265625,
      "equivalent_radius_nm": 46.85482452452099,
      "min_height_nm": 1.9684291210145175,
      "p50_height_nm": 3.4851367606261396,
      "p95_height_nm": 8.37198178446318,
      "height_range_nm": 7.137796312726028,
      "max_height_nm": 9.106225433740546,
      "mean_height_nm": 4.257741341997715,
      "height_equivalent_radius_mean_nm": 2.1288706709988574,
      "height_equivalent_radius_p95_nm": 4.18599089223159,
      "volume_nm3": 29365.52561314342,
      "volume_equivalent_radius_nm": 19.13887428674761,
      "centroid_x_um": 0.7081028761061947,
      "centroid_y_um": 0.6030143805309734
    },
    {
      "label": 36,
      "area_px": 130,
      "area_um2": 0.0079345703125,
      "equivalent_radius_nm": 50.25586705141161,
      "min_height_nm": 1.5343912609179085,
      "p50_height_nm": 2.5674714590627987,
      "p95_height_nm": 4.08618483909211,
      "height_range_nm": 3.4791135809130584,
      "max_height_nm": 5.013504841830967,
      "mean_height_nm": 2.717601262558692,
      "height_equivalent_radius_mean_nm": 1.358800631279346,
      "height_equivalent_radius_p95_nm": 2.043092419546055,
      "volume_nm3": 21562.998299110714,
      "volume_equivalent_radius_nm": 17.26660072503289,
      "centroid_x_um": 1.6248197115384615,
      "centroid_y_um": 0.60703125
    },
    {
      "label": 37,
      "area_px": 167,
      "area_um2": 0.01019287109375,
      "equivalent_radius_nm": 56.960439234065014,
      "min_height_nm": 1.4671161170676839,
      "p50_height_nm": 3.6779240618666145,
      "p95_height_nm": 9.490571366679616,
      "height_range_nm": 9.421542738003899,
      "max_height_nm": 10.888658855071583,
      "mean_height_nm": 4.42378227032179,
      "height_equivalent_radius_mean_nm": 2.211891135160895,
      "height_equivalent_radius_p95_nm": 4.745285683339808,
      "volume_nm3": 45091.04242820672,
      "volume_equivalent_radius_nm": 22.080075568587972,
      "centroid_x_um": 0.05637163173652695,
      "centroid_y_um": 0.6191991017964071
    },
    {
      "label": 38,
      "area_px": 45,
      "area_um2": 0.00274658203125,
      "equivalent_radius_nm": 29.56795924242375,
      "min_height_nm": 1.824483472424033,
      "p50_height_nm": 2.323807560598633,
      "p95_height_nm": 3.102997639417042,
      "height_range_nm": 1.4838460066578745,
      "max_height_nm": 3.3083294790819076,
      "mean_height_nm": 2.3918131867219183,
      "height_equivalent_radius_mean_nm": 1.1959065933609592,
      "height_equivalent_radius_p95_nm": 1.551498819708521,
      "volume_nm3": 6569.311120757222,
      "volume_equivalent_radius_nm": 11.618330872668896,
      "centroid_x_um": 1.9178819444444444,
      "centroid_y_um": 0.6067708333333334
    },
    {
      "label": 39,
      "area_px": 136,
      "area_um2": 0.00830078125,
      "equivalent_radius_nm": 51.40253626937142,
      "min_height_nm": 1.3178464729730464,
      "p50_height_nm": 2.955338587661747,
      "p95_height_nm": 5.101503200026829,
      "height_range_nm": 4.507053791412234,
      "max_height_nm": 5.824900264385281,
      "mean_height_nm": 3.1580061697531674,
      "height_equivalent_radius_mean_nm": 1.5790030848765837,
      "height_equivalent_radius_p95_nm": 2.5507516000134145,
      "volume_nm3": 26213.918401271407,
      "volume_equivalent_radius_nm": 18.42812338115872,
      "centroid_x_um": 0.3336971507352941,
      "centroid_y_um": 0.6441865808823529
    },
    {
      "label": 40,
      "area_px": 43,
      "area_um2": 0.00262451171875,
      "equivalent_radius_nm": 28.903425860671558,
      "min_height_nm": 1.8939770643316285,
      "p50_height_nm": 2.7461773342097198,
      "p95_height_nm": 3.516257911469721,
      "height_range_nm": 1.8501143021435067,
      "max_height_nm": 3.744091366475135,
      "mean_height_nm": 2.7525197565245225,
      "height_equivalent_radius_mean_nm": 1.3762598782622613,
      "height_equivalent_radius_p95_nm": 1.7581289557348605,
      "volume_nm3": 7224.0203570895055,
      "volume_equivalent_radius_nm": 11.992142595205678,
      "centroid_x_um": 1.4011627906976745,
      "centroid_y_um": 0.6269985465116279
    },
    {
      "label": 41,
      "area_px": 49,
      "area_um2": 0.00299072265625,
      "equivalent_radius_nm": 30.854117850267922,
      "min_height_nm": 1.863470379921152,
      "p50_height_nm": 4.715182893788567,
      "p95_height_nm": 8.367594768129232,
      "height_range_nm": 6.864131569314967,
      "max_height_nm": 8.727601949236119,
      "mean_height_nm": 4.981640072422049,
      "height_equivalent_radius_mean_nm": 2.4908200362110247,
      "height_equivalent_radius_p95_nm": 4.183797384064616,
      "volume_nm3": 14898.703829875512,
      "volume_equivalent_radius_nm": 15.264642090851432,
      "centroid_x_um": 1.975765306122449,
      "centroid_y_um": 0.6387117346938775
    },
    {
      "label": 42,
      "area_px": 32,
      "area_um2": 0.001953125,
      "equivalent_radius_nm": 24.933892525089544,
      "min_height_nm": 1.84035161917477,
      "p50_height_nm": 2.5547563666834145,
      "p95_height_nm": 3.2038122753994314,
      "height_range_nm": 1.476016951119797,
      "max_height_nm": 3.316368570294567,
      "mean_height_nm": 2.5128841885121593,
      "height_equivalent_radius_mean_nm": 1.2564420942560797,
      "height_equivalent_radius_p95_nm": 1.6019061376997157,
      "volume_nm3": 4907.976930687812,
      "volume_equivalent_radius_nm": 10.542363044164633,
      "centroid_x_um": 0.408203125,
      "centroid_y_um": 0.63916015625
    },
    {
      "label": 43,
      "area_px": 26,
      "area_um2": 0.0015869140625,
      "equivalent_radius_nm": 22.475106999029656,
      "min_height_nm": 1.823637760521387,
      "p50_height_nm": 2.338492585118539,
      "p95_height_nm": 3.098875237274353,
      "height_range_nm": 1.4548154352094658,
      "max_height_nm": 3.2784531957308527,
      "mean_height_nm": 2.3611429330957048,
      "height_equivalent_radius_mean_nm": 1.1805714665478524,
      "height_equivalent_radius_p95_nm": 1.5494376186371766,
      "volume_nm3": 3746.9309241020705,
      "volume_equivalent_radius_nm": 9.635236059544317,
      "centroid_x_um": 0.8852163461538461,
      "centroid_y_um": 0.6313100961538461
    },
    {
      "label": 44,
      "area_px": 172,
      "area_um2": 0.010498046875,
      "equivalent_radius_nm": 57.806851721343115,
      "min_height_nm": 1.7036490921674905,
      "p50_height_nm": 2.861275528504163,
      "p95_height_nm": 4.74801585233929,
      "height_range_nm": 3.9055770633408478,
      "max_height_nm": 5.609226155508338,
      "mean_height_nm": 3.0049774846065334,
      "height_equivalent_radius_mean_nm": 1.5024887423032667,
      "height_equivalent_radius_p95_nm": 2.374007926169645,
      "volume_nm3": 31546.394491718976,
      "volume_equivalent_radius_nm": 19.601397694757836,
      "centroid_x_um": 1.249500363372093,
      "centroid_y_um": 0.6956758720930233
    },
    {
      "label": 45,
      "area_px": 39,
      "area_um2": 0.00238037109375,
      "equivalent_radius_nm": 27.52627203103878,
      "min_height_nm": 1.9415817970707834,
      "p50_height_nm": 2.5254500773023,
      "p95_height_nm": 3.5518885297174028,
      "height_range_nm": 1.915262595315717,
      "max_height_nm": 3.8568443923865003,
      "mean_height_nm": 2.6891514478200094,
      "height_equivalent_radius_mean_nm": 1.3445757239100047,
      "height_equivalent_radius_p95_nm": 1.7759442648587014,
      "volume_nm3": 6401.178373106712,
      "volume_equivalent_radius_nm": 11.518354482051732,
      "centroid_x_um": 0.1796875,
      "centroid_y_um": 0.6640625
    },
    {
      "label": 46,
      "area_px": 71,
      "area_um2": 0.00433349609375,
      "equivalent_radius_nm": 37.14020258937024,
      "min_height_nm": 1.820990259155863,
      "p50_height_nm": 2.5092659980281464,
      "p95_height_nm": 3.77248356176585,
      "height_range_nm": 2.2485231051325183,
      "max_height_nm": 4.069513364288381,
      "mean_height_nm": 2.634787704179253,
      "height_equivalent_radius_mean_nm": 1.3173938520896264,
      "height_equivalent_radius_p95_nm": 1.886241780882925,
      "volume_nm3": 11417.842223921323,
      "volume_equivalent_radius_nm": 13.96899438307834,
      "centroid_x_um": 0.5365316901408451,
      "centroid_y_um": 0.6892605633802817
    },
    {
      "label": 47,
      "area_px": 420,
      "area_um2": 0.025634765625,
      "equivalent_radius_nm": 90.33160758251732,
      "min_height_nm": 1.737473943696033,
      "p50_height_nm": 2.9699655721742486,
      "p95_height_nm": 5.414466162980443,
      "height_range_nm": 5.1379233685306716,
      "max_height_nm": 6.8753973122267045,
      "mean_height_nm": 3.170028004221257,
      "height_equivalent_radius_mean_nm": 1.5850140021106285,
      "height_equivalent_radius_p95_nm": 2.7072330814902217,
      "volume_nm3": 81262.92491289844,
      "volume_equivalent_radius_nm": 26.870017350935854,
      "centroid_x_um": 0.7741629464285714,
      "centroid_y_um": 0.7506696428571429
    },
    {
      "label": 48,
      "area_px": 56,
      "area_um2": 0.00341796875,
      "equivalent_radius_nm": 32.98443941909962,
      "min_height_nm": 1.8360956930781025,
      "p50_height_nm": 3.2077401715299123,
      "p95_height_nm": 5.021845812339272,
      "height_range_nm": 3.5500039437975346,
      "max_height_nm": 5.386099636875637,
      "mean_height_nm": 3.3391562351874824,
      "height_equivalent_radius_mean_nm": 1.6695781175937412,
      "height_equivalent_radius_p95_nm": 2.510922906169636,
      "volume_nm3": 11413.131663238466,
      "volume_equivalent_radius_nm": 13.967073096329726,
      "centroid_x_um": 1.0924944196428572,
      "centroid_y_um": 0.6735491071428571
    },
    {
      "label": 49,
      "area_px": 63,
      "area_um2": 0.00384521484375,
      "equivalent_radius_nm": 34.98528118032332,
      "min_height_nm": 1.8279887999926567,
      "p50_height_nm": 3.808953890758214,
      "p95_height_nm": 7.712259795449529,
      "height_range_nm": 6.415342082230973,
      "max_height_nm": 8.24333088222363,
      "mean_height_nm": 4.412213993897326,
      "height_equivalent_radius_mean_nm": 2.206106996948663,
      "height_equivalent_radius_p95_nm": 3.8561298977247644,
      "volume_nm3": 16965.910743135468,
      "volume_equivalent_radius_nm": 15.94028894721568,
      "centroid_x_um": 0.1032986111111111,
      "centroid_y_um": 0.7034970238095238
    },
    {
      "label": 50,
      "area_px": 23,
      "area_um2": 0.00140380859375,
      "equivalent_radius_nm": 21.138735858617228,
      "min_height_nm": 1.872195681328138,
      "p50_height_nm": 2.925431882246497,
      "p95_height_nm": 4.430830659609264,
      "height_range_nm": 2.8734415813056304,
      "max_height_nm": 4.745637262633768,
      "mean_height_nm": 3.2392167676856003,
      "height_equivalent_radius_mean_nm": 1.6196083838428001,
      "height_equivalent_radius_p95_nm": 2.215415329804632,
      "volume_nm3": 4547.240335496143,
      "volume_equivalent_radius_nm": 10.277475096261874,
      "centroid_x_um": 0.625,
      "centroid_y_um": 0.6875
    },
    {
      "label": 51,
      "area_px": 91,
      "area_um2": 0.00555419921875,
      "equivalent_radius_nm": 42.04707506072702,
      "min_height_nm": 1.9648568851027914,
      "p50_height_nm": 4.779056041674837,
      "p95_height_nm": 10.399255851860566,
      "height_range_nm": 9.30138596985336,
      "max_height_nm": 11.266242854956152,
      "mean_height_nm": 5.2848410608160235,
      "height_equivalent_radius_mean_nm": 2.6424205304080117,
      "height_equivalent_radius_p95_nm": 5.199627925930283,
      "volume_nm3": 29353.06009120228,
      "volume_equivalent_radius_nm": 19.136165783965808,
      "centroid_x_um": 1.3963770604395604,
      "centroid_y_um": 0.7110233516483516
    },
    {
      "label": 52,
      "area_px": 34,
      "area_um2": 0.0020751953125,
      "equivalent_radius_nm": 25.70126813468571,
      "min_height_nm": 1.8678759323347869,
      "p50_height_nm": 2.280732858773961,
      "p95_height_nm": 3.5135286548549436,
      "height_range_nm": 1.8334236353789097,
      "max_height_nm": 3.7012995677136966,
      "mean_height_nm": 2.4604449013056406,
      "height_equivalent_radius_mean_nm": 1.2302224506528203,
      "height_equivalent_radius_p95_nm": 1.7567643274274718,
      "volume_nm3": 5105.903725853991,
      "volume_equivalent_radius_nm": 10.68221555948246,
      "centroid_x_um": 1.9053308823529411,
      "centroid_y_um": 0.7169117647058824
    },
    {
      "label": 53,
      "area_px": 40,
      "area_um2": 0.00244140625,
      "equivalent_radius_nm": 27.87693931488705,
      "min_height_nm": 1.9574265016592567,
      "p50_height_nm": 2.6277473642032065,
      "p95_height_nm": 4.392397265004751,
      "height_range_nm": 2.7564686444967488,
      "max_height_nm": 4.7138951461560055,
      "mean_height_nm": 2.9049426910072875,
      "height_equivalent_radius_mean_nm": 1.4524713455036438,
      "height_equivalent_radius_p95_nm": 2.1961986325023757,
      "volume_nm3": 7092.14524171701,
      "volume_equivalent_radius_nm": 11.918721463523129,
      "centroid_x_um": 0.2482421875,
      "centroid_y_um": 0.7171875
    },
    {
      "label": 54,
      "area_px": 212,
      "area_um2": 0.012939453125,
      "equivalent_radius_nm": 64.17753385336059,
      "min_height_nm": 1.611809244017918,
      "p50_height_nm": 3.0251319735015567,
      "p95_height_nm": 5.995496461604024,
      "height_range_nm": 5.446750082913068,
      "max_height_nm": 7.058559326930986,
      "mean_height_nm": 3.3429149667843365,
      "height_equivalent_radius_mean_nm": 1.6714574833921683,
      "height_equivalent_radius_p95_nm": 2.997748230802012,
      "volume_nm3": 43255.491513566856,
      "volume_equivalent_radius_nm": 21.776306170413363,
      "centroid_x_um": 1.0937868514150944,
      "centroid_y_um": 0.8188752948113207
    },
    {
      "label": 55,
      "area_px": 385,
      "area_um2": 0.02349853515625,
      "equivalent_radius_nm": 86.48592978671006,
      "min_height_nm": 1.2370833641408563,
      "p50_height_nm": 3.0449943166592224,
      "p95_height_nm": 5.529332467063757,
      "height_range_nm": 5.645307335567658,
      "max_height_nm": 6.882390699708514,
      "mean_height_nm": 3.260774296433616,
      "height_equivalent_radius_mean_nm": 1.630387148216808,
      "height_equivalent_radius_p95_nm": 2.7646662335318783,
      "volume_nm3": 76623.41944134168,
      "volume_equivalent_radius_nm": 26.348605793121614,
      "centroid_x_um": 1.583685064935065,
      "centroid_y_um": 0.7962865259740259
    },
    {
      "label": 56,
      "area_px": 39,
      "area_um2": 0.00238037109375,
      "equivalent_radius_nm": 27.52627203103878,
      "min_height_nm": 2.017289285307483,
      "p50_height_nm": 2.645356775749713,
      "p95_height_nm": 4.150629259610151,
      "height_range_nm": 2.3667022443687737,
