Repository: lexwolf/nublar

# nublar

`nublar` is a scientific project for effective-medium / Mie-based optical simulations of silver nano-island deposition, with scripts to sweep filling fraction or deposition-step scenarios and generate analysis plots.

## Repository layout

- `src/`: C++ simulation and analysis code.
- `include/`: project headers.
- `bin/`: compiled executables (`mie`, `getmax`, `getenz`, `cm`, aliases).
- `scripts/bash/`: orchestration and workflow scripts.
- `scripts/gnuplot/`: hand-written plotting scripts plus generated gnuplot files under mirrored subdirectories such as `scripts/gnuplot/output/` and `scripts/gnuplot/experimental/`.
- `scripts/convert/`: conversion utilities for imported data.

File: data/experimental/intermediate/afm_batch/40s_2um_raw/Nis_Ag_40s_2um_002_features.json (part 1 of 5)
{
  "summary": {
    "path": "data/experimental/raw/afm/Nis_Ag_40s_2um_002.stp",
    "rows": 256,
    "cols": 256,
    "x_size_um": 2.0,
    "y_size_um": 2.0,
    "dx_nm": 7.8125,
    "dy_nm": 7.8125,
    "z_min_nm": -14.526142028808595,
    "z_max_nm": 16.143548599243164,
    "z_mean_nm": 0.001750859301537274,
    "z_std_nm": 1.676696949679892,
    "percentile_p01_nm": -4.170162412261963,
    "percentile_p50_nm": 0.0,
    "percentile_p99_nm": 4.455497344970703,
    "baseline_nm": -0.9248439319904826,
    "threshold_nm": 1.3292846322198428,
    "threshold_sigma": 0.5317138528879372,
    "coverage_fraction": 0.2480010986328125,
    "island_count": 264,
    "hole_count": 0,
    "number_density_per_um2": 66.0,
    "hole_number_density_per_um2": 0.0,
    "equivalent_thickness_nm": 0.5437834054039921,
    "mean_island_height_nm": 2.0053256061813323,
    "mean_equivalent_radius_nm": 32.01612029782015,
    "std_equivalent_radius_nm": 13.078488114740605,
    "mean_hole_equivalent_radius_nm": 0.0,
    "std_hole_equivalent_radius_nm": 0.0,
    "mean_p95_height_nm": 2.8859273030417536,
    "mean_height_equivalent_radius_nm": 1.0026628030906661,
    "mean_p95_height_equivalent_radius_nm": 1.4429636515208768,
    "mean_volume_equivalent_radius_nm": 11.429036061954259,
    "std_volume_equivalent_radius_nm": 3.367113253867419,
    "mean_volume_nm3": 8239.142506121092
  },
  "islands": [
    {
      "label": 1,
      "area_px": 32,
      "area_um2": 0.001953125,
      "equivalent_radius_nm": 24.933892525089544,
      "min_height_nm": 1.5941183813031927,
      "p50_height_nm": 2.361577636540817,
      "p95_height_nm": 2.9456451337751464,
      "height_range_nm": 1.4899710026971735,
      "max_height_nm": 3.0840893840003663,
      "mean_height_nm": 2.3052914475522384,
      "height_equivalent_radius_mean_nm": 1.1526457237761192,
      "height_equivalent_radius_p95_nm": 1.4728225668875732,
      "volume_nm3": 4502.522358500466,
      "volume_equivalent_radius_nm": 10.24367417605499,
      "centroid_x_um": 0.12890625,
      "centroid_y_um": 0.03515625
    },
    {
      "label": 2,
      "area_px": 44,
      "area_um2": 0.002685546875,
      "equivalent_radius_nm": 29.2375806133559,
      "min_height_nm": 1.3409884532375482,
      "p50_height_nm": 2.024242866662462,
      "p95_height_nm": 3.253186801540206,
      "height_range_nm": 2.0497045001030387,
      "max_height_nm": 3.390692953340587,
      "mean_height_nm": 2.1687406902125557,
      "height_equivalent_radius_mean_nm": 1.0843703451062778,
      "height_equivalent_radius_p95_nm": 1.626593400770103,
      "volume_nm3": 5824.254783285672,
      "volume_equivalent_radius_nm": 11.161363488913631,
      "centroid_x_um": 0.23508522727272727,
      "centroid_y_um": 0.05397727272727273
    },
    {
      "label": 3,
      "area_px": 61,
      "area_um2": 0.00372314453125,
      "equivalent_radius_nm": 34.42548056292011,
      "min_height_nm": 1.3325475479535447,
      "p50_height_nm": 2.0776809879791287,
      "p95_height_nm": 3.5360056336575183,
      "height_range_nm": 2.407626376172073,
      "max_height_nm": 3.7401739241256178,
      "mean_height_nm": 2.241203489831962,
      "height_equivalent_radius_mean_nm": 1.120601744915981,
      "height_equivalent_radius_p95_nm": 1.7680028168287591,
      "volume_nm3": 8344.324516586285,
      "volume_equivalent_radius_nm": 12.58251698985227,
      "centroid_x_um": 0.3306864754098361,
      "centroid_y_um": 0.055327868852459015
    },
    {
      "label": 4,
      "area_px": 28,
      "area_um2": 0.001708984375,
      "equivalent_radius_nm": 23.323520786882213,
      "min_height_nm": 1.3741497448814806,
      "p50_height_nm": 2.0586378724921324,
      "p95_height_nm": 2.878206616158528,
      "height_range_nm": 1.571471036162237,
      "max_height_nm": 2.9456207810437176,
      "mean_height_nm": 2.0871711588386828,
      "height_equivalent_radius_mean_nm": 1.0435855794193414,
      "height_equivalent_radius_p95_nm": 1.439103308079264,
      "volume_nm3": 3566.942898405952,
      "volume_equivalent_radius_nm": 9.478417824713793,
      "centroid_x_um": 0.421875,
      "centroid_y_um": 0.025948660714285716
    },
    {
      "label": 5,
      "area_px": 34,
      "area_um2": 0.0020751953125,
      "equivalent_radius_nm": 25.70126813468571,
      "min_height_nm": 1.3657323131730514,
      "p50_height_nm": 2.2947804850201665,
      "p95_height_nm": 3.350302310933237,
      "height_range_nm": 2.0738619333327377,
      "max_height_nm": 3.439594246505789,
      "mean_height_nm": 2.4172507695641725,
      "height_equivalent_radius_mean_nm": 1.2086253847820863,
      "height_equivalent_radius_p95_nm": 1.6751511554666185,
      "volume_nm3": 5016.267466136588,
      "volume_equivalent_radius_nm": 10.619335908776769,
      "centroid_x_um": 0.5374540441176471,
      "centroid_y_um": 0.03354779411764706
    },
    {
      "label": 6,
      "area_px": 64,
      "area_um2": 0.00390625,
      "equivalent_radius_nm": 35.26184897173477,
      "min_height_nm": 1.271040438063861,
      "p50_height_nm": 2.2013094984220527,
      "p95_height_nm": 4.291749454537319,
      "height_range_nm": 3.176333869355873,
      "max_height_nm": 4.447374307419734,
      "mean_height_nm": 2.5190280031082533,
      "height_equivalent_radius_mean_nm": 1.2595140015541266,
      "height_equivalent_radius_p95_nm": 2.1458747272686596,
      "volume_nm3": 9839.953137141614,
      "volume_equivalent_radius_nm": 13.293361249236735,
      "centroid_x_um": 0.71240234375,
      "centroid_y_um": 0.041259765625
    },
    {
      "label": 7,
      "area_px": 62,
      "area_um2": 0.0037841796875,
      "equivalent_radius_nm": 34.70650955695685,
      "min_height_nm": 1.229111026266367,
      "p50_height_nm": 2.4738745586972994,
      "p95_height_nm": 3.744125159077825,
      "height_range_nm": 2.68766242716314,
      "max_height_nm": 3.916773453429507,
      "mean_height_nm": 2.454590295655163,
      "height_equivalent_radius_mean_nm": 1.2272951478275815,
      "height_equivalent_radius_p95_nm": 1.8720625795389125,
      "volume_nm3": 9288.610737952888,
      "volume_equivalent_radius_nm": 13.040294051024206,
      "centroid_x_um": 0.9453125,
      "centroid_y_um": 0.04977318548387097
    },
    {
      "label": 8,
      "area_px": 91,
      "area_um2": 0.00555419921875,
      "equivalent_radius_nm": 42.04707506072702,
      "min_height_nm": 1.2471802125478086,
      "p50_height_nm": 1.8671886530939916,
      "p95_height_nm": 3.4340451413037067,
      "height_range_nm": 2.7255654164212917,
      "max_height_nm": 3.9727456289691,
      "mean_height_nm": 2.0688539656504723,
      "height_equivalent_radius_mean_nm": 1.0344269828252362,
      "height_equivalent_radius_p95_nm": 1.7170225706518534,
      "volume_nm3": 11490.827079723691,
      "volume_equivalent_radius_nm": 13.998695277948956,
      "centroid_x_um": 1.0625,
      "centroid_y_um": 0.06387362637362637
    },
    {
      "label": 9,
      "area_px": 170,
      "area_um2": 0.0103759765625,
      "equivalent_radius_nm": 57.469782657106464,
      "min_height_nm": 1.1673136268730802,
      "p50_height_nm": 1.767650685897448,
      "p95_height_nm": 2.5141740945218314,
      "height_range_nm": 1.8468646624709462,
      "max_height_nm": 3.0141782893440263,
      "mean_height_nm": 1.8256437748646557,
      "height_equivalent_radius_mean_nm": 0.9128218874323278,
      "height_equivalent_radius_p95_nm": 1.2570870472609157,
      "volume_nm3": 18942.837019469694,
      "volume_equivalent_radius_nm": 16.536825276780327,
      "centroid_x_um": 1.184466911764706,
      "centroid_y_um": 0.1604779411764706
    },
    {
      "label": 10,
      "area_px": 39,
      "area_um2": 0.00238037109375,
      "equivalent_radius_nm": 27.52627203103878,
      "min_height_nm": 1.3615792270959586,
      "p50_height_nm": 2.3588550687564664,
      "p95_height_nm": 3.4123016601533815,
      "height_range_nm": 2.1163383037610597,
      "max_height_nm": 3.4779175308570185,
      "mean_height_nm": 2.369374773127046,
      "height_equivalent_radius_mean_nm": 1.184687386563523,
      "height_equivalent_radius_p95_nm": 1.7061508300766908,
      "volume_nm3": 5639.991220212084,
      "volume_equivalent_radius_nm": 11.04239486126588,
      "centroid_x_um": 1.4681490384615385,
      "centroid_y_um": 0.03325320512820513
    },
    {
      "label": 11,
      "area_px": 30,
      "area_um2": 0.0018310546875,
      "equivalent_radius_nm": 24.142137626449347,
      "min_height_nm": 1.36426606110117,
      "p50_height_nm": 2.0300077248675175,
      "p95_height_nm": 2.8803807749185846,
      "height_range_nm": 1.6511410730923313,
      "max_height_nm": 3.0154071341935014,
      "mean_height_nm": 2.1575823870451623,
      "height_equivalent_radius_mean_nm": 1.0787911935225811,
      "height_equivalent_radius_p95_nm": 1.4401903874592923,
      "volume_nm3": 3950.651343466484,
      "volume_equivalent_radius_nm": 9.806785993489152,
      "centroid_x_um": 1.5677083333333333,
      "centroid_y_um": 0.03046875
    },
    {
      "label": 12,
      "area_px": 32,
      "area_um2": 0.001953125,
      "equivalent_radius_nm": 24.933892525089544,
      "min_height_nm": 1.2547040830629617,
      "p50_height_nm": 1.4496976534161996,
      "p95_height_nm": 2.4490222005962607,
      "height_range_nm": 1.3772188214480856,
      "max_height_nm": 2.6319229045110473,
      "mean_height_nm": 1.6868897392533566,
      "height_equivalent_radius_mean_nm": 0.8434448696266783,
      "height_equivalent_radius_p95_nm": 1.2245111002981304,
      "volume_nm3": 3294.706521979212,
      "volume_equivalent_radius_nm": 9.23087157294434,
      "centroid_x_um": 0.596923828125,
      "centroid_y_um": 0.060546875
    },
    {
      "label": 13,
      "area_px": 26,
      "area_um2": 0.0015869140625,
      "equivalent_radius_nm": 22.475106999029656,
      "min_height_nm": 1.3461946613394107,
      "p50_height_nm": 1.7828807599582959,
      "p95_height_nm": 2.5806533642217504,
      "height_range_nm": 1.2974499561619044,
      "max_height_nm": 2.643644617501315,
      "mean_height_nm": 1.8234742417336647,
      "height_equivalent_radius_mean_nm": 0.9117371208668323,
      "height_equivalent_radius_p95_nm": 1.2903266821108752,
      "volume_nm3": 2893.696916813677,
      "volume_equivalent_radius_nm": 8.840051818271707,
      "centroid_x_um": 0.7752403846153846,
      "centroid_y_um": 0.061598557692307696
    },
    {
      "label": 14,
      "area_px": 326,
      "area_um2": 0.0198974609375,
      "equivalent_radius_nm": 79.58365740754849,
      "min_height_nm": 1.338964468783816,
      "p50_height_nm": 2.434884958081891,
      "p95_height_nm": 6.361776340525952,
      "height_range_nm": 5.736689143070475,
      "max_height_nm": 7.075653611854291,
      "mean_height_nm": 3.049106541967369,
      "height_equivalent_radius_mean_nm": 1.5245532709836844,
      "height_equivalent_radius_p95_nm": 3.180888170262976,
      "volume_nm3": 60669.47831307143,
      "volume_equivalent_radius_nm": 24.375893873508186,
      "centroid_x_um": 1.629912768404908,
      "centroid_y_um": 0.15713669478527606
    },
    {
      "label": 15,
      "area_px": 20,
      "area_um2": 0.001220703125,
      "equivalent_radius_nm": 19.7119728282825,
      "min_height_nm": 1.365492926061301,
      "p50_height_nm": 1.7290071234699458,
      "p95_height_nm": 2.219195429907016,
      "height_range_nm": 0.8989397887564043,
      "max_height_nm": 2.2644327148177052,
      "mean_height_nm": 1.788906396154302,
      "height_equivalent_radius_mean_nm": 0.894453198077151,
      "height_equivalent_radius_p95_nm": 1.109597714953508,
      "volume_nm3": 2183.7236281180444,
      "volume_equivalent_radius_nm": 8.048278966172381,
      "centroid_x_um": 0.080859375,
      "centroid_y_um": 0.062890625
    },
    {
      "label": 16,
      "area_px": 154,
      "area_um2": 0.0093994140625,
      "equivalent_radius_nm": 54.69850473668084,
      "min_height_nm": 1.3473558527006269,
      "p50_height_nm": 1.7356120720221002,
      "p95_height_nm": 3.437086595714193,
      "height_range_nm": 2.766347565566086,
      "max_height_nm": 4.113703418266713,
      "mean_height_nm": 2.0420990028700827,
      "height_equivalent_radius_mean_nm": 1.0210495014350414,
      "height_equivalent_radius_p95_nm": 1.7185432978570965,
      "volume_nm3": 19194.53408459428,
      "volume_equivalent_radius_nm": 16.609745897817984,
      "centroid_x_um": 0.833198051948052,
      "centroid_y_um": 0.16101866883116883
    },
    {
      "label": 17,
      "area_px": 441,
      "area_um2": 0.02691650390625,
      "equivalent_radius_nm": 92.56235355080376,
      "min_height_nm": 1.106721057657569,
      "p50_height_nm": 2.5255068094397037,
      "p95_height_nm": 6.396978461678371,
      "height_range_nm": 6.407557957342321,
      "max_height_nm": 7.5142790149998895,
      "mean_height_nm": 3.052149908086548,
      "height_equivalent_radius_mean_nm": 1.526074954043274,
      "height_equivalent_radius_p95_nm": 3.1984892308391855,
      "volume_nm3": 82153.20492347215,
      "volume_equivalent_radius_nm": 26.967786447322993,
      "centroid_x_um": 1.8260345804988662,
      "centroid_y_um": 0.27439413265306123
    },
    {
      "label": 18,
      "area_px": 46,
      "area_um2": 0.0028076171875,
      "equivalent_radius_nm": 29.894686942678955,
      "min_height_nm": 1.4006741137705347,
      "p50_height_nm": 1.8774531596823754,
      "p95_height_nm": 2.5315956882221764,
      "height_range_nm": 1.3144763992866864,
      "max_height_nm": 2.715150513057221,
      "mean_height_nm": 1.9109653454617799,
      "height_equivalent_radius_mean_nm": 0.9554826727308899,
      "height_equivalent_radius_p95_nm": 1.2657978441110882,
      "volume_nm3": 5365.259148635369,
      "volume_equivalent_radius_nm": 10.860105181949228,
      "centroid_x_um": 1.3513926630434783,
      "centroid_y_um": 0.09816576086956522
    },
    {
      "label": 19,
      "area_px": 29,
      "area_um2": 0.00177001953125,
      "equivalent_radius_nm": 23.73635851463476,
      "min_height_nm": 1.3305328012945792,
      "p50_height_nm": 1.5924759747182653,
      "p95_height_nm": 2.2244047532583036,
      "height_range_nm": 0.9146917151964684,
      "max_height_nm": 2.2452245164910476,
      "mean_height_nm": 1.7376340979625522,
      "height_equivalent_radius_mean_nm": 0.8688170489812761,
      "height_equivalent_radius_p95_nm": 1.1122023766291518,
      "volume_nm3": 3075.646291559693,
      "volume_equivalent_radius_nm": 9.021579762061931,
      "centroid_x_um": 1.7839439655172413,
      "centroid_y_um": 0.07354525862068965
    },
    {
      "label": 20,
      "area_px": 59,
      "area_um2": 0.00360107421875,
      "equivalent_radius_nm": 33.856425161403195,
      "min_height_nm": 1.207252930363517,
      "p50_height_nm": 1.9266968078177538,
      "p95_height_nm": 2.9053615182319197,
      "height_range_nm": 1.923663455942404,
      "max_height_nm": 3.130916386305921,
      "mean_height_nm": 1.997045921635688,
      "height_equivalent_radius_mean_nm": 0.998522960817844,
      "height_equivalent_radius_p95_nm": 1.4526807591159598,
      "volume_nm3": 7191.510582062108,
      "volume_equivalent_radius_nm": 11.974126397014501,
      "centroid_x_um": 0.6485699152542372,
      "centroid_y_um": 0.10672669491525423
    },
    {
      "label": 21,
      "area_px": 42,
      "area_um2": 0.0025634765625,
      "equivalent_radius_nm": 28.56536246652911,
      "min_height_nm": 1.341428112974195,
      "p50_height_nm": 1.8914911390239406,
      "p95_height_nm": 3.0670614141282995,
      "height_range_nm": 1.885195713316175,
      "max_height_nm": 3.22662382629037,
      "mean_height_nm": 2.035003083666143,
      "height_equivalent_radius_mean_nm": 1.0175015418330715,
      "height_equivalent_radius_p95_nm": 1.5335307070641497,
      "volume_nm3": 5216.682709593384,
      "volume_equivalent_radius_nm": 10.7589181726663,
      "centroid_x_um": 1.2689732142857142,
      "centroid_y_um": 0.10751488095238096
    },
    {
      "label": 22,
      "area_px": 21,
      "area_um2": 0.00128173828125,
      "equivalent_radius_nm": 20.198761507134417,
      "min_height_nm": 1.4241626107076615,
      "p50_height_nm": 2.025111490124684,
      "p95_height_nm": 2.896167511525895,
      "height_range_nm": 1.554712925058048,
      "max_height_nm": 2.9788755357657095,
      "mean_height_nm": 2.1085758784189785,
      "height_equivalent_radius_mean_nm": 1.0542879392094893,
      "height_equivalent_radius_p95_nm": 1.4480837557629476,
      "volume_nm3": 2702.6424222899504,
      "volume_equivalent_radius_nm": 8.641052823877894,
      "centroid_x_um": 0.17447916666666666,
      "centroid_y_um": 0.09523809523809523
    },
    {
      "label": 23,
      "area_px": 77,
      "area_um2": 0.00469970703125,
      "equivalent_radius_nm": 38.67768362007151,
      "min_height_nm": 1.2391062137531015,
      "p50_height_nm": 1.7937470406649556,
      "p95_height_nm": 2.921297926914022,
      "height_range_nm": 2.175403948139449,
      "max_height_nm": 3.4145101618925504,
      "mean_height_nm": 1.9296191779279463,
      "height_equivalent_radius_mean_nm": 0.9648095889639732,
      "height_equivalent_radius_p95_nm": 1.460648963457011,
      "volume_nm3": 9068.644818142815,
      "volume_equivalent_radius_nm": 12.93653380713909,
      "centroid_x_um": 1.939833603896104,
      "centroid_y_um": 0.15503246753246752
    },
    {
      "label": 24,
      "area_px": 94,
      "area_um2": 0.0057373046875,
      "equivalent_radius_nm": 42.73453874888383,
      "min_height_nm": 1.1339434113300308,
      "p50_height_nm": 1.7586091778484345,
      "p95_height_nm": 3.310879190959637,
      "height_range_nm": 2.5548985068418895,
      "max_height_nm": 3.6888419181719203,
      "mean_height_nm": 2.0182517766261734,
      "height_equivalent_radius_mean_nm": 1.0091258883130867,
      "height_equivalent_radius_p95_nm": 1.6554395954798184,
      "volume_nm3": 11579.325378592548,
      "volume_equivalent_radius_nm": 14.034541082771089,
      "centroid_x_um": 0.3507313829787234,
      "centroid_y_um": 0.18118351063829788
    },
    {
      "label": 25,
      "area_px": 48,
      "area_um2": 0.0029296875,
      "equivalent_radius_nm": 30.537656993932494,
      "min_height_nm": 1.336868352688207,
      "p50_height_nm": 1.7656942455683793,
      "p95_height_nm": 2.485018184817554,
      "height_range_nm": 1.2532301550881564,
      "max_height_nm": 2.5900985077763634,
      "mean_height_nm": 1.8120079500229782,
      "height_equivalent_radius_mean_nm": 0.9060039750114891,
      "height_equivalent_radius_p95_nm": 1.242509092408777,
      "volume_nm3": 5308.6170410829445,
      "volume_equivalent_radius_nm": 10.821752468018682,
      "centroid_x_um": 1.09814453125,
      "centroid_y_um": 0.16487630208333334
    },
    {
      "label": 26,
      "area_px": 20,
      "area_um2": 0.001220703125,
      "equivalent_radius_nm": 19.7119728282825,
      "min_height_nm": 1.441895754502467,
      "p50_height_nm": 2.0514883493779705,
      "p95_height_nm": 2.717664982190669,
      "height_range_nm": 1.440697254153999,
      "max_height_nm": 2.882593008656466,
      "mean_height_nm": 2.031822923132989,
      "height_equivalent_radius_mean_nm": 1.0159114615664946,
      "height_equivalent_radius_p95_nm": 1.3588324910953344,
      "volume_nm3": 2480.2525917150747,
      "volume_equivalent_radius_nm": 8.397224565555419,
      "centroid_x_um": 0.025,
      "centroid_y_um": 0.1296875
    },
    {
      "label": 27,
      "area_px": 33,
      "area_um2": 0.00201416015625,
      "equivalent_radius_nm": 25.32048755636162,
      "min_height_nm": 1.3594345593623196,
      "p50_height_nm": 2.012689136000155,
      "p95_height_nm": 3.1475679622670842,
      "height_range_nm": 1.9620659384306183,
      "max_height_nm": 3.321500497792938,
      "mean_height_nm": 2.096100151559961,
      "height_equivalent_radius_mean_nm": 1.0480500757799804,
      "height_equivalent_radius_p95_nm": 1.5737839811335421,
      "volume_nm3": 4221.88140878166,
      "volume_equivalent_radius_nm": 10.026264102744053,
      "centroid_x_um": 0.11600378787878787,
      "centroid_y_um": 0.13991477272727273
    },
    {
      "label": 28,
      "area_px": 22,
      "area_um2": 0.0013427734375,
      "equivalent_radius_nm": 20.674091517192295,
      "min_height_nm": 1.340510945053007,
      "p50_height_nm": 1.8081223801938542,
      "p95_height_nm": 2.484136586206427,
      "height_range_nm": 1.208221565847598,
      "max_height_nm": 2.548732510900605,
      "mean_height_nm": 1.9344703372071963,
      "height_equivalent_radius_mean_nm": 0.9672351686035981,
      "height_equivalent_radius_p95_nm": 1.2420682931032134,
      "volume_nm3": 2597.5553844334913,
      "volume_equivalent_radius_nm": 8.527572145002367,
      "centroid_x_um": 0.2784090909090909,
      "centroid_y_um": 0.12890625
    },
    {
      "label": 29,
      "area_px": 27,
      "area_um2": 0.00164794921875,
      "equivalent_radius_nm": 22.903242745449372,
      "min_height_nm": 1.3388876077498435,
      "p50_height_nm": 1.769654995561319,
      "p95_height_nm": 2.501945179200673,
      "height_range_nm": 1.2635940753055137,
      "max_height_nm": 2.602481683055357,
      "mean_height_nm": 1.8539368238614653,
      "height_equivalent_radius_mean_nm": 0.9269684119307326,
      "height_equivalent_radius_p95_nm": 1.2509725896003365,
      "volume_nm3": 3055.193740494358,
      "volume_equivalent_radius_nm": 9.001537921771657,
      "centroid_x_um": 1.7430555555555556,
      "centroid_y_um": 0.1310763888888889
    },
    {
      "label": 30,
      "area_px": 21,
      "area_um2": 0.00128173828125,
      "equivalent_radius_nm": 20.198761507134417,
      "min_height_nm": 1.472399035957929,
      "p50_height_nm": 1.83649878947441,
      "p95_height_nm": 2.766711823760317,
      "height_range_nm": 1.4522488149195019,
      "max_height_nm": 2.924647850877431,
      "mean_height_nm": 2.020523260670229,
      "height_equivalent_radius_mean_nm": 1.0102616303351144,
      "height_equivalent_radius_p95_nm": 1.3833559118801586,
      "volume_nm3": 2589.7820113571047,
      "volume_equivalent_radius_nm": 8.519057185879145,
      "centroid_x_um": 0.5662202380952381,
      "centroid_y_um": 0.13578869047619047
    },
    {
      "label": 31,
      "area_px": 110,
      "area_um2": 0.0067138671875,
      "equivalent_radius_nm": 46.22867400549373,
      "min_height_nm": 1.376606075759912,
      "p50_height_nm": 1.7517538977205025,
      "p95_height_nm": 2.2402997035478425,
      "height_range_nm": 0.9506839183675053,
      "max_height_nm": 2.327289994127417,
      "mean_height_nm": 1.7890602557735935,
      "height_equivalent_radius_mean_nm": 0.8945301278867968,
      "height_equivalent_radius_p95_nm": 1.1201498517739212,
      "volume_nm3": 12011.512947698688,
      "volume_equivalent_radius_nm": 14.207021406013356,
      "centroid_x_um": 0.2056818181818182,
      "centroid_y_um": 0.2234375
    },
    {
      "label": 32,
      "area_px": 44,
      "area_um2": 0.002685546875,
      "equivalent_radius_nm": 29.2375806133559,
      "min_height_nm": 1.342189058354815,
      "p50_height_nm": 1.8499874547324135,
      "p95_height_nm": 2.9864221760749405,
      "height_range_nm": 1.8339942990635274,
      "max_height_nm": 3.1761833574183425,
      "mean_height_nm": 2.0466951764080012,
      "height_equivalent_radius_mean_nm": 1.0233475882040006,
      "height_equivalent_radius_p95_nm": 1.4932110880374703,
      "volume_nm3": 5496.495835080082,
      "volume_equivalent_radius_nm": 10.947940572380185,
      "centroid_x_um": 0.4875710227272727,
      "centroid_y_um": 0.16938920454545456
    },
    {
      "label": 33,
      "area_px": 134,
      "area_um2": 0.0081787109375,
      "equivalent_radius_nm": 51.023176573452865,
      "min_height_nm": 1.3309162849199407,
      "p50_height_nm": 2.183383066546207,
      "p95_height_nm": 4.220174320400945,
      "height_range_nm": 3.328539290129496,
      "max_height_nm": 4.659455575049437,
      "mean_height_nm": 2.4656068185084288,
      "height_equivalent_radius_mean_nm": 1.2328034092542144,
      "height_equivalent_radius_p95_nm": 2.1100871602004725,
      "volume_nm3": 20165.48545410946,
      "volume_equivalent_radius_nm": 16.885218725756207,
      "centroid_x_um": 1.0225046641791045,
      "centroid_y_um": 0.22568796641791045
    },
    {
      "label": 34,
      "area_px": 74,
      "area_um2": 0.0045166015625,
      "equivalent_radius_nm": 37.91673679652438,
      "min_height_nm": 1.353313320340652,
      "p50_height_nm": 1.7875355413523135,
      "p95_height_nm": 2.5570851854876135,
      "height_range_nm": 1.3016333178643247,
      "max_height_nm": 2.6549466382049767,
      "mean_height_nm": 1.8480838444807968,
      "height_equivalent_radius_mean_nm": 0.9240419222403984,
      "height_equivalent_radius_p95_nm": 1.2785425927438068,
      "volume_nm3": 8347.058379612974,
      "volume_equivalent_radius_nm": 12.583890982513532,
      "centroid_x_um": 1.3043707770270268,
      "centroid_y_um": 0.22730152027027026
    },
    {
      "label": 35,
      "area_px": 27,
      "area_um2": 0.00164794921875,
      "equivalent_radius_nm": 22.903242745449372,
      "min_height_nm": 1.3486952642871932,
      "p50_height_nm": 1.7579553020118304,
      "p95_height_nm": 2.5298711185312275,
      "height_range_nm": 1.2198194409031546,
      "max_height_nm": 2.568514705190348,
      "mean_height_nm": 1.8510749748534765,
      "height_equivalent_radius_mean_nm": 0.9255374874267382,
      "height_equivalent_radius_p95_nm": 1.2649355592656137,
      "volume_nm3": 3050.4775586574624,
      "volume_equivalent_radius_nm": 8.996903763646843,
      "centroid_x_um": 0.3975694444444444,
      "centroid_y_um": 0.18663194444444445
    },
    {
      "label": 36,
      "area_px": 368,
      "area_um2": 0.0224609375,
      "equivalent_radius_nm": 84.55494343446891,
      "min_height_nm": 1.2432616407443935,
      "p50_height_nm": 2.7554832739243764,
      "p95_height_nm": 9.293900932826077,
      "height_range_nm": 10.218382807173072,
      "max_height_nm": 11.461644447917465,
      "mean_height_nm": 3.70179509984281,
      "height_equivalent_radius_mean_nm": 1.850897549921405,
      "height_equivalent_radius_p95_nm": 4.646950466413038,
      "volume_nm3": 83145.78837537562,
      "volume_equivalent_radius_nm": 27.075961138481137,
      "centroid_x_um": 1.497155230978261,
      "centroid_y_um": 0.45329483695652173
    },
    {
      "label": 37,
      "area_px": 58,
      "area_um2": 0.0035400390625,
      "equivalent_radius_nm": 33.56828013274657,
      "min_height_nm": 1.3419628007473638,
      "p50_height_nm": 1.7198243982477988,
      "p95_height_nm": 2.5167506469677448,
      "height_range_nm": 1.5281614068843574,
      "max_height_nm": 2.8701242076317213,
      "mean_height_nm": 1.7920025713435457,
      "height_equivalent_radius_mean_nm": 0.8960012856717728,
      "height_equivalent_radius_p95_nm": 1.2583753234838724,
      "volume_nm3": 6343.759102656595,
      "volume_equivalent_radius_nm": 11.483810688000577,
      "centroid_x_um": 0.6012931034482759,
      "centroid_y_um": 0.28825431034482757
    },
    {
      "label": 38,
      "area_px": 23,
      "area_um2": 0.00140380859375,
      "equivalent_radius_nm": 21.138735858617228,
      "min_height_nm": 1.4260398944626156,
      "p50_height_nm": 1.8790755829473862,
      "p95_height_nm": 2.4420737159195522,
      "height_range_nm": 1.0795014878290934,
      "max_height_nm": 2.505541382291709,
      "mean_height_nm": 1.9610509323148444,
      "height_equivalent_radius_mean_nm": 0.9805254661574222,
      "height_equivalent_radius_p95_nm": 1.2210368579597761,
      "volume_nm3": 2752.940151565028,
      "volume_equivalent_radius_nm": 8.69432866709896,
      "centroid_x_um": 0.057404891304347824,
      "centroid_y_um": 0.272758152173913
    },
    {
      "label": 39,
      "area_px": 192,
      "area_um2": 0.01171875,
      "equivalent_radius_nm": 61.07531398786499,
      "min_height_nm": 1.2534597355298425,
      "p50_height_nm": 1.7938743225991065,
      "p95_height_nm": 3.2818438883195875,
      "height_range_nm": 2.306014622773353,
      "max_height_nm": 3.5594743583031954,
      "mean_height_nm": 1.974916547713246,
      "height_equivalent_radius_mean_nm": 0.987458273856623,
      "height_equivalent_radius_p95_nm": 1.6409219441597938,
      "volume_nm3": 23143.553293514604,
      "volume_equivalent_radius_nm": 17.67857042566091,
      "centroid_x_um": 0.2847493489583333,
      "centroid_y_um": 0.3743082682291667
    },
    {
      "label": 40,
      "area_px": 75,
      "area_um2": 0.00457763671875,
      "equivalent_radius_nm": 38.17207124241562,
      "min_height_nm": 1.3061360131551627,
      "p50_height_nm": 1.7243539848223688,
      "p95_height_nm": 2.660570039912676,
      "height_range_nm": 1.577340272571616,
      "max_height_nm": 2.8834762857267786,
      "mean_height_nm": 1.7887707855364798,
      "height_equivalent_radius_mean_nm": 0.8943853927682399,
      "height_equivalent_radius_p95_nm": 1.330285019956338,
      "volume_nm3": 8188.342829299072,
      "volume_equivalent_radius_nm": 12.503621042720885,
      "centroid_x_um": 0.5069791666666666,
      "centroid_y_um": 0.31322916666666667
    },
    {
      "label": 41,
      "area_px": 57,
      "area_um2": 0.00347900390625,
      "equivalent_radius_nm": 33.277640202264955,
      "min_height_nm": 1.3353145046442454,
      "p50_height_nm": 2.105586029536079,
      "p95_height_nm": 3.5188443703873387,
      "height_range_nm": 2.4294112719937884,
      "max_height_nm": 3.7647257766380338,
      "mean_height_nm": 2.2665257346066605,
      "height_equivalent_radius_mean_nm": 1.1332628673033303,
      "height_equivalent_radius_p95_nm": 1.7594221851936693,
      "volume_nm3": 7885.251884312723,
      "volume_equivalent_radius_nm": 12.347403875220854,
      "centroid_x_um": 1.5707236842105263,
      "centroid_y_um": 0.29577850877192985
    },
    {
      "label": 42,
      "area_px": 95,
      "area_um2": 0.00579833984375,
      "equivalent_radius_nm": 42.96124876815153,
      "min_height_nm": 1.3325180851538674,
      "p50_height_nm": 1.737191540507887,
      "p95_height_nm": 2.461653733890823,
      "height_range_nm": 1.1602861046964152,
      "max_height_nm": 2.4928041898502826,
      "mean_height_nm": 1.79480133843736,
      "height_equivalent_radius_mean_nm": 0.89740066921868,
      "height_equivalent_radius_p95_nm": 1.2308268669454114,
      "volume_nm3": 10406.868112277174,
      "volume_equivalent_radius_nm": 13.543902347127638,
      "centroid_x_um": 0.7411184210526316,
      "centroid_y_um": 0.34161184210526313
    },
    {
      "label": 43,
      "area_px": 35,
      "area_um2": 0.00213623046875,
      "equivalent_radius_nm": 26.076488977049006,
      "min_height_nm": 1.3368796366734943,
      "p50_height_nm": 1.8548767295028705,
      "p95_height_nm": 2.5880470993799576,
      "height_range_nm": 1.3808361140686765,
      "max_height_nm": 2.7177157507421708,
      "mean_height_nm": 1.9254273591899298,
      "height_equivalent_radius_mean_nm": 0.9627136795949649,
      "height_equivalent_radius_p95_nm": 1.2940235496899788,
      "volume_nm3": 4113.156590066378,
      "volume_equivalent_radius_nm": 9.939446752287285,
      "centroid_x_um": 1.2203125,
      "centroid_y_um": 0.30089285714285713
    },
    {
      "label": 44,
      "area_px": 28,
      "area_um2": 0.001708984375,
      "equivalent_radius_nm": 23.323520786882213,
      "min_height_nm": 1.3316925728279547,
      "p50_height_nm": 1.785962089755645,
      "p95_height_nm": 2.899877597399075,
      "height_range_nm": 1.6200459449504199,
      "max_height_nm": 2.9517385177783746,
      "mean_height_nm": 2.0382865765866645,
      "height_equivalent_radius_mean_nm": 1.0191432882933322,
      "height_equivalent_radius_p95_nm": 1.4499387986995376,
      "volume_nm3": 3483.39991115885,
      "volume_equivalent_radius_nm": 9.403833022362234,
      "centroid_x_um": 0.4302455357142857,
      "centroid_y_um": 0.30189732142857145
    },
    {
      "label": 45,
      "area_px": 41,
      "area_um2": 0.00250244140625,
      "equivalent_radius_nm": 28.223249975951433,
      "min_height_nm": 1.291923050918518,
      "p50_height_nm": 1.6060232993128958,
      "p95_height_nm": 2.3234542781853165,
      "height_range_nm": 1.3973696720118105,
      "max_height_nm": 2.6892927229303285,
      "mean_height_nm": 1.6925071937035805,
      "height_equivalent_radius_mean_nm": 0.8462535968517902,
      "height_equivalent_radius_p95_nm": 1.1617271390926582,
      "volume_nm3": 4235.400081899829,
      "volume_equivalent_radius_nm": 10.036954231954072,
      "centroid_x_um": 1.3521341463414633,
      "centroid_y_um": 0.3311737804878049
    },
    {
      "label": 46,
      "area_px": 45,
      "area_um2": 0.00274658203125,
      "equivalent_radius_nm": 29.56795924242375,
      "min_height_nm": 1.3299284216893603,
      "p50_height_nm": 1.7229319538093286,
      "p95_height_nm": 2.1126192958166103,
      "height_range_nm": 0.9001020431703302,
      "max_height_nm": 2.2300304648596905,
      "mean_height_nm": 1.72458934143903,
      "height_equivalent_radius_mean_nm": 0.862294670719515,
      "height_equivalent_radius_p95_nm": 1.0563096479083052,
      "volume_nm3": 4736.726096481711,
      "volume_equivalent_radius_nm": 10.418292690296617,
      "centroid_x_um": 0.8475694444444445,
      "centroid_y_um": 0.3453125
    },
    {
      "label": 47,
      "area_px": 22,
      "area_um2": 0.0013427734375,
      "equivalent_radius_nm": 20.674091517192295,
      "min_height_nm": 1.3632364820074263,
      "p50_height_nm": 1.570403909851857,
      "p95_height_nm": 1.921778756192835,
      "height_range_nm": 0.5649907981898044,
      "max_height_nm": 1.9282272801972307,
      "mean_height_nm": 1.617842023998813,
      "height_equivalent_radius_mean_nm": 0.8089210119994065,
      "height_equivalent_radius_p95_nm": 0.9608893780964175,
      "volume_nm3": 2172.3952958968434,
      "volume_equivalent_radius_nm": 8.03433768857299,
      "centroid_x_um": 1.0816761363636365,
      "centroid_y_um": 0.36292613636363635
    },
    {
      "label": 48,
      "area_px": 179,
      "area_um2": 0.01092529296875,
      "equivalent_radius_nm": 58.97142326082508,
      "min_height_nm": 1.3074387237572687,
      "p50_height_nm": 1.7433747470323397,
      "p95_height_nm": 2.716302938505398,
      "height_range_nm": 1.6489321482402155,
      "max_height_nm": 2.956370871997484,
      "mean_height_nm": 1.857818576554919,
      "height_equivalent_radius_mean_nm": 0.9289092882774596,
      "height_equivalent_radius_p95_nm": 1.358151469252699,
      "volume_nm3": 20297.21223164859,
      "volume_equivalent_radius_nm": 16.92190533465471,
      "centroid_x_um": 1.1446403631284916,
      "centroid_y_um": 0.48926326815642457
    },
    {
      "label": 49,
      "area_px": 168,
      "area_um2": 0.01025390625,
      "equivalent_radius_nm": 57.13072493305822,
      "min_height_nm": 1.3301388741381892,
      "p50_height_nm": 1.9084157772790542,
      "p95_height_nm": 3.028602145209218,
      "height_range_nm": 2.578188730580124,
      "max_height_nm": 3.908327604718313,
      "mean_height_nm": 2.047756558674768,
      "height_equivalent_radius_mean_nm": 1.023878279337384,
      "height_equivalent_radius_p95_nm": 1.514301072604609,
      "volume_nm3": 20997.50377547369,
      "volume_equivalent_radius_nm": 17.11432150386771,
      "centroid_x_um": 0.45754278273809523,
      "centroid_y_um": 0.5199497767857143
    },
    {
      "label": 50,
      "area_px": 31,
      "area_um2": 0.00189208984375,
      "equivalent_radius_nm": 24.541208259039912,
      "min_height_nm": 1.4009076523099164,
      "p50_height_nm": 1.7488554485930194,
      "p95_height_nm": 2.3943476508942427,
      "height_range_nm": 1.1007996301459242,
      "max_height_nm": 2.5017072824558406,
      "mean_height_nm": 1.825313097271693,
      "height_equivalent_radius_mean_nm": 0.9126565486358466,
      "height_equivalent_radius_p95_nm": 1.1971738254471214,
      "volume_nm3": 3453.6563730116263,
      "volume_equivalent_radius_nm": 9.376991127690305,
      "centroid_x_um": 0.6559979838709677,
      "centroid_y_um": 0.3855846774193548
    },
    {
      "label": 51,
      "area_px": 108,
      "area_um2": 0.006591796875,
      "equivalent_radius_nm": 45.806485490898744,
      "min_height_nm": 1.3165980988707617,
      "p50_height_nm": 1.777454526967479,
      "p95_height_nm": 3.684047720633308,
      "height_range_nm": 2.7862130125995095,
      "max_height_nm": 4.102811111470271,
      "mean_height_nm": 2.1329101808018067,
      "height_equivalent_radius_mean_nm": 1.0664550904009034,
      "height_equivalent_radius_p95_nm": 1.842023860316654,
      "volume_nm3": 14059.710664465034,
      "volume_equivalent_radius_nm": 14.972555262364212,
      "centroid_x_um": 0.9665798611111112,
      "centroid_y_um": 0.43091724537037035
    },
    {
      "label": 52,
      "area_px": 27,
      "area_um2": 0.00164794921875,
      "equivalent_radius_nm": 22.903242745449372,
      "min_height_nm": 1.3316504440332713,
      "p50_height_nm": 1.708750356036131,
      "p95_height_nm": 2.0603505939816324,
      "height_range_nm": 0.837812621822188,
      "max_height_nm": 2.1694630658554592,
      "mean_height_nm": 1.7059959502514572,
      "height_equivalent_radius_mean_nm": 0.8529979751257286,
      "height_equivalent_radius_p95_nm": 1.0301752969908162,
      "volume_nm3": 2811.394693407553,
      "volume_equivalent_radius_nm": 8.755435180584302,
      "centroid_x_um": 1.872974537037037,
      "centroid_y_um": 0.3767361111111111
    },
    {
      "label": 53,
      "area_px": 22,
      "area_um2": 0.0013427734375,
      "equivalent_radius_nm": 20.674091517192295,
      "min_height_nm": 1.3340354719012262,
      "p50_height_nm": 1.5982293234283809,
      "p95_height_nm": 1.9512728508456454,
      "height_range_nm": 0.6242962559228966,
      "max_height_nm": 1.9583317278241228,
      "mean_height_nm": 1.6242248656762504,
      "height_equivalent_radius_mean_nm": 0.8121124328381252,
      "height_equivalent_radius_p95_nm": 0.9756364254228227,
      "volume_nm3": 2180.9660061570744,
      "volume_equivalent_radius_nm": 8.044889730862964,
      "centroid_x_um": 1.2446732954545454,
      "centroid_y_um": 0.3845880681818182
    },
    {
      "label": 54,
      "area_px": 189,
      "area_um2": 0.01153564453125,
      "equivalent_radius_nm": 60.59628452140325,
      "min_height_nm": 1.3485498382969903,
      "p50_height_nm": 2.146700936057069,
      "p95_height_nm": 4.632060097010822,
      "height_range_nm": 3.9453182361834633,
      "max_height_nm": 5.293868074480454,
      "mean_height_nm": 2.4113639365702197,
      "height_equivalent_radius_mean_nm": 1.2056819682851099,
      "height_equivalent_radius_p95_nm": 2.316030048505411,
      "volume_nm3": 27816.637207749725,
      "volume_equivalent_radius_nm": 18.796284318967626,
      "centroid_x_um": 0.07374338624338625,
      "centroid_y_um": 0.5288525132275133
    },
    {
      "label": 55,
      "area_px": 22,
      "area_um2": 0.0013427734375,
      "equivalent_radius_nm": 20.674091517192295,
      "min_height_nm": 1.3368248924557151,
      "p50_height_nm": 1.7319421566122628,
      "p95_height_nm": 2.1680941810942573,
      "height_range_nm": 0.9067950223177568,
      "max_height_nm": 2.243619914773472,
      "mean_height_nm": 1.7482149469937769,
      "height_equivalent_radius_mean_nm": 0.8741074734968884,
      "height_equivalent_radius_p95_nm": 1.0840470905471287,
      "volume_nm3": 2347.4565938637143,
      "volume_equivalent_radius_nm": 8.244601210561449,
      "centroid_x_um": 1.29296875,
      "centroid_y_um": 0.39453125
    },
    {
      "label": 56,
      "area_px": 40,
      "area_um2": 0.00244140625,
      "equivalent_radius_nm": 27.87693931488705,
      "min_height_nm": 1.3779466140323597,
      "p50_height_nm": 1.8392913960597843,
      "p95_height_nm": 3.0300619514373834,
