Repository: lexwolf/nublar

# nublar

`nublar` is a scientific project for effective-medium / Mie-based optical simulations of silver nano-island deposition, with scripts to sweep filling fraction or deposition-step scenarios and generate analysis plots.

## Repository layout

- `src/`: C++ simulation and analysis code.
- `include/`: project headers.
- `bin/`: compiled executables (`mie`, `getmax`, `getenz`, `cm`, aliases).
- `scripts/bash/`: orchestration and workflow scripts.
- `scripts/gnuplot/`: hand-written plotting scripts plus generated gnuplot files under mirrored subdirectories such as `scripts/gnuplot/output/` and `scripts/gnuplot/experimental/`.
- `scripts/convert/`: conversion utilities for imported data.

File: data/experimental/intermediate/afm_batch/50s_2um_raw/Nis_Ag_50s_2um_002_features.json (part 1 of 4)
{
  "summary": {
    "path": "data/experimental/raw/afm/Nis_Ag_50s_2um_002.stp",
    "rows": 256,
    "cols": 256,
    "x_size_um": 2.0,
    "y_size_um": 2.0,
    "dx_nm": 7.8125,
    "dy_nm": 7.8125,
    "z_min_nm": -31.768306411743165,
    "z_max_nm": 12.08477362060547,
    "z_mean_nm": -0.018513940151548013,
    "z_std_nm": 2.2982981227408974,
    "percentile_p01_nm": -8.361686798095704,
    "percentile_p50_nm": 0.0,
    "percentile_p99_nm": 9.399268371582032,
    "baseline_nm": -0.6117923268018303,
    "threshold_nm": 0.8775784683501674,
    "threshold_sigma": 0.35103138734006695,
    "coverage_fraction": 0.23516845703125,
    "island_count": 212,
    "hole_count": 0,
    "number_density_per_um2": 53.0,
    "hole_number_density_per_um2": 0.0,
    "equivalent_thickness_nm": 0.36131803924101374,
    "mean_island_height_nm": 1.3633188602258803,
    "mean_equivalent_radius_nm": 34.35931544770246,
    "std_equivalent_radius_nm": 15.225741123204456,
    "mean_hole_equivalent_radius_nm": 0.0,
    "std_hole_equivalent_radius_nm": 0.0,
    "mean_p95_height_nm": 2.061760614260381,
    "mean_height_equivalent_radius_nm": 0.6816594301129402,
    "mean_p95_height_equivalent_radius_nm": 1.0308803071301904,
    "mean_volume_equivalent_radius_nm": 10.528551902746232,
    "std_volume_equivalent_radius_nm": 3.5442495362493247,
    "mean_volume_nm3": 6817.321495113467
  },
  "islands": [
    {
      "label": 1,
      "area_px": 119,
      "area_um2": 0.00726318359375,
      "equivalent_radius_nm": 48.08266988280225,
      "min_height_nm": 0.730523574517556,
      "p50_height_nm": 1.3063448646219027,
      "p95_height_nm": 2.7326038283724814,
      "height_range_nm": 3.6533924937684263,
      "max_height_nm": 4.383916068285982,
      "mean_height_nm": 1.4156961110026607,
      "height_equivalent_radius_mean_nm": 0.7078480555013303,
      "height_equivalent_radius_p95_nm": 1.3663019141862407,
      "volume_nm3": 10282.460767170205,
      "volume_equivalent_radius_nm": 13.489716333652177,
      "centroid_x_um": 0.16813287815126052,
      "centroid_y_um": 0.140296743697479
    },
    {
      "label": 2,
      "area_px": 56,
      "area_um2": 0.00341796875,
      "equivalent_radius_nm": 32.98443941909962,
      "min_height_nm": 0.8537237452011095,
      "p50_height_nm": 1.3495902069625068,
      "p95_height_nm": 2.424712406044198,
      "height_range_nm": 2.0058951227856,
      "max_height_nm": 2.8596188679867094,
      "mean_height_nm": 1.477813542012127,
      "height_equivalent_radius_mean_nm": 0.7389067710060635,
      "height_equivalent_radius_p95_nm": 1.212356203022099,
      "volume_nm3": 5051.120504924263,
      "volume_equivalent_radius_nm": 10.643873557740505,
      "centroid_x_um": 0.3482142857142857,
      "centroid_y_um": 0.04157366071428571
    },
    {
      "label": 3,
      "area_px": 412,
      "area_um2": 0.025146484375,
      "equivalent_radius_nm": 89.46717039969869,
      "min_height_nm": -0.6332435837353102,
      "p50_height_nm": 1.4669416696616326,
      "p95_height_nm": 4.363308974648136,
      "height_range_nm": 6.586140899485285,
      "max_height_nm": 5.952897315749975,
      "mean_height_nm": 1.9009193487098117,
      "height_equivalent_radius_mean_nm": 0.9504596743549059,
      "height_equivalent_radius_p95_nm": 2.181654487324068,
      "volume_nm3": 47801.43870046646,
      "volume_equivalent_radius_nm": 22.5139027717276,
      "centroid_x_um": 0.5441444174757282,
      "centroid_y_um": 0.13463288834951456
    },
    {
      "label": 4,
      "area_px": 112,
      "area_um2": 0.0068359375,
      "equivalent_radius_nm": 46.647041573764426,
      "min_height_nm": 0.8681711256930643,
      "p50_height_nm": 1.2142563964671775,
      "p95_height_nm": 1.652208654299794,
      "height_range_nm": 0.8801642028834794,
      "max_height_nm": 1.7483353285765437,
      "mean_height_nm": 1.228564105825832,
      "height_equivalent_radius_mean_nm": 0.614282052912916,
      "height_equivalent_radius_p95_nm": 0.826104327149897,
      "volume_nm3": 8398.387442168774,
      "volume_equivalent_radius_nm": 12.609632579378482,
      "centroid_x_um": 0.9102957589285714,
      "centroid_y_um": 0.12799944196428573
    },
    {
      "label": 5,
      "area_px": 20,
      "area_um2": 0.001220703125,
      "equivalent_radius_nm": 19.7119728282825,
      "min_height_nm": 0.8462573080992173,
      "p50_height_nm": 1.057661360030991,
      "p95_height_nm": 1.4214655008342454,
      "height_range_nm": 0.6502301616179245,
      "max_height_nm": 1.4964874697171417,
      "mean_height_nm": 1.1087844850332649,
      "height_equivalent_radius_mean_nm": 0.5543922425166324,
      "height_equivalent_radius_p95_nm": 0.7107327504171227,
      "volume_nm3": 1353.4966858316222,
      "volume_equivalent_radius_nm": 6.862086619229739,
      "centroid_x_um": 1.08984375,
      "centroid_y_um": 0.03125
    },
    {
      "label": 6,
      "area_px": 40,
      "area_um2": 0.00244140625,
      "equivalent_radius_nm": 27.87693931488705,
      "min_height_nm": 0.8660330718316375,
      "p50_height_nm": 1.191936296573247,
      "p95_height_nm": 1.6498070362442259,
      "height_range_nm": 1.0772046426664446,
      "max_height_nm": 1.943237714498082,
      "mean_height_nm": 1.2732735099248271,
      "height_equivalent_radius_mean_nm": 0.6366367549624136,
      "height_equivalent_radius_p95_nm": 0.8249035181221129,
      "volume_nm3": 3108.57790508991,
      "volume_equivalent_radius_nm": 9.053664193394019,
      "centroid_x_um": 1.209375,
      "centroid_y_um": 0.044140625
    },
    {
      "label": 7,
      "area_px": 26,
      "area_um2": 0.0015869140625,
      "equivalent_radius_nm": 22.475106999029656,
      "min_height_nm": 0.9083108528627644,
      "p50_height_nm": 1.2650127934576072,
      "p95_height_nm": 1.5415514981341993,
      "height_range_nm": 0.6748035265900365,
      "max_height_nm": 1.5831143794528009,
      "mean_height_nm": 1.2429154194672898,
      "height_equivalent_radius_mean_nm": 0.6214577097336449,
      "height_equivalent_radius_p95_nm": 0.7707757490670997,
      "volume_nm3": 1972.3999576507283,
      "volume_equivalent_radius_nm": 7.7798064360259795,
      "centroid_x_um": 1.4465144230769231,
      "centroid_y_um": 0.029146634615384616
    },
    {
      "label": 8,
      "area_px": 321,
      "area_um2": 0.01959228515625,
      "equivalent_radius_nm": 78.97099504353677,
      "min_height_nm": 0.5149646488545659,
      "p50_height_nm": 1.584754963600491,
      "p95_height_nm": 4.372800489945654,
      "height_range_nm": 4.493067849879329,
      "max_height_nm": 5.008032498733894,
      "mean_height_nm": 1.9515790147812173,
      "height_equivalent_radius_mean_nm": 0.9757895073906087,
      "height_equivalent_radius_p95_nm": 2.186400244972827,
      "volume_nm3": 38235.892562547044,
      "volume_equivalent_radius_nm": 20.899097934472156,
      "centroid_x_um": 1.7161945093457944,
      "centroid_y_um": 0.161580023364486
    },
    {
      "label": 9,
      "area_px": 27,
      "area_um2": 0.00164794921875,
      "equivalent_radius_nm": 22.903242745449372,
      "min_height_nm": 0.8988134781134363,
      "p50_height_nm": 1.633374226940549,
      "p95_height_nm": 1.9752349798727762,
      "height_range_nm": 1.2146439846241701,
      "max_height_nm": 2.1134574627376064,
      "mean_height_nm": 1.5604815836786523,
      "height_equivalent_radius_mean_nm": 0.7802407918393262,
      "height_equivalent_radius_p95_nm": 0.9876174899363881,
      "volume_nm3": 2571.594406696998,
      "volume_equivalent_radius_nm": 8.499067681733395,
      "centroid_x_um": 1.8819444444444444,
      "centroid_y_um": 0.03674768518518518
    },
    {
      "label": 10,
      "area_px": 27,
      "area_um2": 0.00164794921875,
      "equivalent_radius_nm": 22.903242745449372,
      "min_height_nm": 0.8960483534242658,
      "p50_height_nm": 1.123843394907837,
      "p95_height_nm": 1.5433569954474122,
      "height_range_nm": 0.8318767586350804,
      "max_height_nm": 1.7279251120593462,
      "mean_height_nm": 1.1982677585764223,
      "height_equivalent_radius_mean_nm": 0.5991338792882112,
      "height_equivalent_radius_p95_nm": 0.7716784977237061,
      "volume_nm3": 1974.6844165993289,
      "volume_equivalent_radius_nm": 7.782808834410531,
      "centroid_x_um": 1.9571759259259258,
      "centroid_y_um": 0.026331018518518517
    },
    {
      "label": 11,
      "area_px": 60,
      "area_um2": 0.003662109375,
      "equivalent_radius_nm": 34.14213845600247,
      "min_height_nm": 0.8845278157384846,
      "p50_height_nm": 1.1162243909378335,
      "p95_height_nm": 1.3950745768734083,
      "height_range_nm": 0.7980580035266467,
      "max_height_nm": 1.6825858192651313,
      "mean_height_nm": 1.1319971469828398,
      "height_equivalent_radius_mean_nm": 0.5659985734914199,
      "height_equivalent_radius_p95_nm": 0.6975372884367042,
      "volume_nm3": 4145.49736443911,
      "volume_equivalent_radius_nm": 9.965429276521288,
      "centroid_x_um": 0.4231770833333333,
      "centroid_y_um": 0.08190104166666666
    },
    {
      "label": 12,
      "area_px": 27,
      "area_um2": 0.00164794921875,
      "equivalent_radius_nm": 22.903242745449372,
      "min_height_nm": 0.9021234113414782,
      "p50_height_nm": 1.2418861339867613,
      "p95_height_nm": 1.8747816644639523,
      "height_range_nm": 1.0614038241728316,
      "max_height_nm": 1.9635272355143099,
      "mean_height_nm": 1.3150470484687613,
      "height_equivalent_radius_mean_nm": 0.6575235242343807,
      "height_equivalent_radius_p95_nm": 0.9373908322319762,
      "volume_nm3": 2167.1307561435883,
      "volume_equivalent_radius_nm": 8.02784235388912,
      "centroid_x_um": 1.6996527777777777,
      "centroid_y_um": 0.03761574074074074
    },
    {
      "label": 13,
      "area_px": 40,
      "area_um2": 0.00244140625,
      "equivalent_radius_nm": 27.87693931488705,
      "min_height_nm": 0.8538523673959889,
      "p50_height_nm": 1.2833441158137937,
      "p95_height_nm": 1.822571138564195,
      "height_range_nm": 0.9880503738722971,
      "max_height_nm": 1.841902741268286,
      "mean_height_nm": 1.2971083803417365,
      "height_equivalent_radius_mean_nm": 0.6485541901708682,
      "height_equivalent_radius_p95_nm": 0.9112855692820975,
      "volume_nm3": 3166.7685066936924,
      "volume_equivalent_radius_nm": 9.109808255634196,
      "centroid_x_um": 1.0041015625,
      "centroid_y_um": 0.0626953125
    },
    {
      "label": 14,
      "area_px": 39,
      "area_um2": 0.00238037109375,
      "equivalent_radius_nm": 27.52627203103878,
      "min_height_nm": 0.8884977647651031,
      "p50_height_nm": 1.4412356988158481,
      "p95_height_nm": 2.076076346989127,
      "height_range_nm": 1.2515005863209663,
      "max_height_nm": 2.1399983510860694,
      "mean_height_nm": 1.4468841898794589,
      "height_equivalent_radius_mean_nm": 0.7234420949397294,
      "height_equivalent_radius_p95_nm": 1.0380381734945634,
      "volume_nm3": 3444.12130159295,
      "volume_equivalent_radius_nm": 9.368353645165397,
      "centroid_x_um": 0.7802483974358975,
      "centroid_y_um": 0.060897435897435896
    },
    {
      "label": 15,
      "area_px": 265,
      "area_um2": 0.01617431640625,
      "equivalent_radius_nm": 71.75266416220416,
      "min_height_nm": 0.8076788623139923,
      "p50_height_nm": 1.2472236557278813,
      "p95_height_nm": 2.1967419939203756,
      "height_range_nm": 1.7803011280960264,
      "max_height_nm": 2.5879799904100187,
      "mean_height_nm": 1.3656842588091416,
      "height_equivalent_radius_mean_nm": 0.6828421294045708,
      "height_equivalent_radius_p95_nm": 1.0983709969601878,
      "volume_nm3": 22089.00931301407,
      "volume_equivalent_radius_nm": 17.405875641808144,
      "centroid_x_um": 1.3605542452830188,
      "centroid_y_um": 0.16306014150943396
    },
    {
      "label": 16,
      "area_px": 42,
      "area_um2": 0.0025634765625,
      "equivalent_radius_nm": 28.56536246652911,
      "min_height_nm": 0.8437915552312951,
      "p50_height_nm": 1.149173000212218,
      "p95_height_nm": 1.3568836105555577,
      "height_range_nm": 0.6452743654240289,
      "max_height_nm": 1.489065920655324,
      "mean_height_nm": 1.1340879627814735,
      "height_equivalent_radius_mean_nm": 0.5670439813907368,
      "height_equivalent_radius_p95_nm": 0.6784418052777789,
      "volume_nm3": 2907.2079124036795,
      "volume_equivalent_radius_nm": 8.85378885842014,
      "centroid_x_um": 0.10081845238095238,
      "centroid_y_um": 0.10249255952380952
    },
    {
      "label": 17,
      "area_px": 69,
      "area_um2": 0.00421142578125,
      "equivalent_radius_nm": 36.613364514903154,
      "min_height_nm": 0.8143019272795036,
      "p50_height_nm": 1.3097165560421797,
      "p95_height_nm": 1.9822434671327844,
      "height_range_nm": 1.341527098949009,
      "max_height_nm": 2.1558290262285125,
      "mean_height_nm": 1.335210939172281,
      "height_equivalent_radius_mean_nm": 0.6676054695861405,
      "height_equivalent_radius_p95_nm": 0.9911217335663922,
      "volume_nm3": 5623.14177263717,
      "volume_equivalent_radius_nm": 11.031387524735361,
      "centroid_x_um": 1.4844882246376812,
      "centroid_y_um": 0.11560235507246377
    },
    {
      "label": 18,
      "area_px": 55,
      "area_um2": 0.00335693359375,
      "equivalent_radius_nm": 32.688608874546894,
      "min_height_nm": 0.7886681768879182,
      "p50_height_nm": 1.0150235398289267,
      "p95_height_nm": 1.2670556087665608,
      "height_range_nm": 0.6219104218088967,
      "max_height_nm": 1.410578598696815,
      "mean_height_nm": 1.046387382096855,
      "height_equivalent_radius_mean_nm": 0.5231936910484275,
      "height_equivalent_radius_p95_nm": 0.6335278043832804,
      "volume_nm3": 3512.65295503705,
      "volume_equivalent_radius_nm": 9.430083645648613,
      "centroid_x_um": 0.27315340909090907,
      "centroid_y_um": 0.11349431818181818
    },
    {
      "label": 19,
      "area_px": 41,
      "area_um2": 0.00250244140625,
      "equivalent_radius_nm": 28.223249975951433,
      "min_height_nm": 0.8910628509962126,
      "p50_height_nm": 1.1180489269176994,
      "p95_height_nm": 1.674383504292888,
      "height_range_nm": 0.8282615312850063,
      "max_height_nm": 1.719324382281219,
      "mean_height_nm": 1.2192915060933436,
      "height_equivalent_radius_mean_nm": 0.6096457530466718,
      "height_equivalent_radius_p95_nm": 0.837191752146444,
      "volume_nm3": 3051.205551136907,
      "volume_equivalent_radius_nm": 8.997619406492628,
      "centroid_x_um": 0.8494664634146342,
      "centroid_y_um": 0.10327743902439024
    },
    {
      "label": 20,
      "area_px": 87,
      "area_um2": 0.00531005859375,
      "equivalent_radius_nm": 41.112578934017534,
      "min_height_nm": 0.887792456057561,
      "p50_height_nm": 1.3758832773289913,
      "p95_height_nm": 2.0240084110775256,
      "height_range_nm": 1.2644923860259272,
      "max_height_nm": 2.152284842083488,
      "mean_height_nm": 1.4411598084426687,
      "height_equivalent_radius_mean_nm": 0.7205799042213343,
      "height_equivalent_radius_p95_nm": 1.0120042055387628,
      "volume_nm3": 7652.643025788097,
      "volume_equivalent_radius_nm": 12.224777084595496,
      "centroid_x_um": 1.0423850574712643,
      "centroid_y_um": 0.1567887931034483
    },
    {
      "label": 21,
      "area_px": 27,
      "area_um2": 0.00164794921875,
      "equivalent_radius_nm": 22.903242745449372,
      "min_height_nm": 0.9473629469781453,
      "p50_height_nm": 1.3262860961292038,
      "p95_height_nm": 1.8115242622403172,
      "height_range_nm": 0.9197997721076572,
      "max_height_nm": 1.8671627190858024,
      "mean_height_nm": 1.3482267011242095,
      "height_equivalent_radius_mean_nm": 0.6741133505621048,
      "height_equivalent_radius_p95_nm": 0.9057621311201586,
      "volume_nm3": 2221.809138815531,
      "volume_equivalent_radius_nm": 8.094798573805337,
      "centroid_x_um": 1.5494791666666667,
      "centroid_y_um": 0.1232638888888889
    },
    {
      "label": 22,
      "area_px": 190,
      "area_um2": 0.0115966796875,
      "equivalent_radius_nm": 60.75638066440431,
      "min_height_nm": 0.8068962946615108,
      "p50_height_nm": 1.8075247001628116,
      "p95_height_nm": 4.251619166644822,
      "height_range_nm": 3.882298598544032,
      "max_height_nm": 4.689194893205543,
      "mean_height_nm": 2.2190450809811617,
      "height_equivalent_radius_mean_nm": 1.1095225404905809,
      "height_equivalent_radius_p95_nm": 2.125809583322411,
      "volume_nm3": 25733.55501626103,
      "volume_equivalent_radius_nm": 18.31486517117861,
      "centroid_x_um": 1.2416940789473685,
      "centroid_y_um": 0.20711348684210526
    },
    {
      "label": 23,
      "area_px": 161,
      "area_um2": 0.00982666015625,
      "equivalent_radius_nm": 55.9278381121846,
      "min_height_nm": 0.8261686210191858,
      "p50_height_nm": 1.3799875477589667,
      "p95_height_nm": 2.5827183837906555,
      "height_range_nm": 2.151440798092247,
      "max_height_nm": 2.977609419111433,
      "mean_height_nm": 1.5244326315579997,
      "height_equivalent_radius_mean_nm": 0.7622163157789998,
      "height_equivalent_radius_p95_nm": 1.2913591918953278,
      "volume_nm3": 14980.081401418332,
      "volume_equivalent_radius_nm": 15.292383758877103,
      "centroid_x_um": 0.6990003881987578,
      "centroid_y_um": 0.2528629658385093
    },
    {
      "label": 24,
      "area_px": 239,
      "area_um2": 0.01458740234375,
      "equivalent_radius_nm": 68.14186950587887,
      "min_height_nm": 0.6730994445749603,
      "p50_height_nm": 1.4914227386526706,
      "p95_height_nm": 3.2406634089517015,
      "height_range_nm": 3.3988061837001036,
      "max_height_nm": 4.071905628275064,
      "mean_height_nm": 1.7426752542343371,
      "height_equivalent_radius_mean_nm": 0.8713376271171686,
      "height_equivalent_radius_p95_nm": 1.6203317044758507,
      "volume_nm3": 25421.105088013097,
      "volume_equivalent_radius_nm": 18.240438402027,
      "centroid_x_um": 1.8762421548117154,
      "centroid_y_um": 0.29622123430962344
    },
    {
      "label": 25,
      "area_px": 24,
      "area_um2": 0.00146484375,
      "equivalent_radius_nm": 21.59338434195847,
      "min_height_nm": 0.8951276229032745,
      "p50_height_nm": 1.3171488440990375,
      "p95_height_nm": 2.0791359492422847,
      "height_range_nm": 1.2631429882006302,
      "max_height_nm": 2.1582706111039047,
      "mean_height_nm": 1.3606665105756113,
      "height_equivalent_radius_mean_nm": 0.6803332552878056,
      "height_equivalent_radius_p95_nm": 1.0395679746211424,
      "volume_nm3": 1993.1638338509931,
      "volume_equivalent_radius_nm": 7.807011090528707,
      "centroid_x_um": 1.9602864583333333,
      "centroid_y_um": 0.17154947916666666
    },
    {
      "label": 26,
      "area_px": 165,
      "area_um2": 0.01007080078125,
      "equivalent_radius_nm": 56.618331399462114,
      "min_height_nm": 0.8391191403963075,
      "p50_height_nm": 1.3188821796698402,
      "p95_height_nm": 2.694884569039435,
      "height_range_nm": 2.396225591012248,
      "max_height_nm": 3.2353447314085555,
      "mean_height_nm": 1.5042667826234892,
      "height_equivalent_radius_mean_nm": 0.7521333913117446,
      "height_equivalent_radius_p95_nm": 1.3474422845197176,
      "volume_nm3": 15149.171089653059,
      "volume_equivalent_radius_nm": 15.349706897033144,
      "centroid_x_um": 0.04502840909090909,
      "centroid_y_um": 0.29559659090909085
    },
    {
      "label": 27,
      "area_px": 42,
      "area_um2": 0.0025634765625,
      "equivalent_radius_nm": 28.56536246652911,
      "min_height_nm": 0.8946647210200823,
      "p50_height_nm": 1.246431631671817,
      "p95_height_nm": 1.890567929046798,
      "height_range_nm": 1.1568383943830232,
      "max_height_nm": 2.0515031154031056,
      "mean_height_nm": 1.3282897797475397,
      "height_equivalent_radius_mean_nm": 0.6641448898737699,
      "height_equivalent_radius_p95_nm": 0.945283964523399,
      "volume_nm3": 3405.0397185911047,
      "volume_equivalent_radius_nm": 9.332783493237935,
      "centroid_x_um": 0.2765997023809524,
      "centroid_y_um": 0.21242559523809523
    },
    {
      "label": 28,
      "area_px": 40,
      "area_um2": 0.00244140625,
      "equivalent_radius_nm": 27.87693931488705,
      "min_height_nm": 0.8550235529496386,
      "p50_height_nm": 1.017962206465218,
      "p95_height_nm": 1.1467516561327025,
      "height_range_nm": 0.36804633201125414,
      "max_height_nm": 1.2230698849608928,
      "mean_height_nm": 1.0123705315703906,
      "height_equivalent_radius_mean_nm": 0.5061852657851953,
      "height_equivalent_radius_p95_nm": 0.5733758280663512,
      "volume_nm3": 2471.6077430917735,
      "volume_equivalent_radius_nm": 8.38745711429916,
      "centroid_x_um": 1.7833984375,
      "centroid_y_um": 0.2228515625
    },
    {
      "label": 29,
      "area_px": 96,
      "area_um2": 0.005859375,
      "equivalent_radius_nm": 43.18676868391694,
      "min_height_nm": 0.7564043490567617,
      "p50_height_nm": 1.3841303476713873,
      "p95_height_nm": 4.296016842011641,
      "height_range_nm": 4.392141154475682,
      "max_height_nm": 5.148545503532444,
      "mean_height_nm": 1.8308875437662466,
      "height_equivalent_radius_mean_nm": 0.9154437718831233,
      "height_equivalent_radius_p95_nm": 2.1480084210058203,
      "volume_nm3": 10727.85670175535,
      "volume_equivalent_radius_nm": 13.681743730099848,
      "centroid_x_um": 1.45947265625,
      "centroid_y_um": 0.2762044270833333
    },
    {
      "label": 30,
      "area_px": 26,
      "area_um2": 0.0015869140625,
      "equivalent_radius_nm": 22.475106999029656,
      "min_height_nm": 0.9430662829266483,
      "p50_height_nm": 1.2057948496498132,
      "p95_height_nm": 1.7413117700604532,
      "height_range_nm": 0.9081477272523859,
      "max_height_nm": 1.8512140101790342,
      "mean_height_nm": 1.285545973503312,
      "height_equivalent_radius_mean_nm": 0.642772986751656,
      "height_equivalent_radius_p95_nm": 0.8706558850302266,
      "volume_nm3": 2040.0509833426581,
      "volume_equivalent_radius_nm": 7.867754570692187,
      "centroid_x_um": 0.62109375,
      "centroid_y_um": 0.21454326923076922
    },
    {
      "label": 31,
      "area_px": 48,
      "area_um2": 0.0029296875,
      "equivalent_radius_nm": 30.537656993932494,
      "min_height_nm": 0.8349851947679274,
      "p50_height_nm": 1.266103323637963,
      "p95_height_nm": 2.1017233629623857,
      "height_range_nm": 1.4518503958101865,
      "max_height_nm": 2.286835590578114,
      "mean_height_nm": 1.382834177587877,
      "height_equivalent_radius_mean_nm": 0.6914170887939385,
      "height_equivalent_radius_p95_nm": 1.0508616814811929,
      "volume_nm3": 4051.2720046519835,
      "volume_equivalent_radius_nm": 9.889346591945747,
      "centroid_x_um": 0.21793619791666666,
      "centroid_y_um": 0.28955078125
    },
    {
      "label": 32,
      "area_px": 61,
      "area_um2": 0.00372314453125,
      "equivalent_radius_nm": 34.42548056292011,
      "min_height_nm": 0.7686703412617206,
      "p50_height_nm": 1.2390338742285443,
      "p95_height_nm": 2.206291219103411,
      "height_range_nm": 1.7132656674471212,
      "max_height_nm": 2.481936008708842,
      "mean_height_nm": 1.3726875400345648,
      "height_equivalent_radius_mean_nm": 0.6863437700172824,
      "height_equivalent_radius_p95_nm": 1.1031456095517056,
      "volume_nm3": 5110.714107794705,
      "volume_equivalent_radius_nm": 10.68556915503724,
      "centroid_x_um": 1.0028176229508197,
      "centroid_y_um": 0.3135245901639344
    },
    {
      "label": 33,
      "area_px": 36,
      "area_um2": 0.002197265625,
      "equivalent_radius_nm": 26.446386728801077,
      "min_height_nm": 0.9196894604918551,
      "p50_height_nm": 1.0612150079362985,
      "p95_height_nm": 1.389306026082124,
      "height_range_nm": 0.5566499476426332,
      "max_height_nm": 1.4763394081344883,
      "mean_height_nm": 1.103169218474966,
      "height_equivalent_radius_mean_nm": 0.551584609237483,
      "height_equivalent_radius_p95_nm": 0.694653013041062,
      "volume_nm3": 2423.9558023131576,
      "volume_equivalent_radius_nm": 8.333204297533362,
      "centroid_x_um": 1.1102430555555556,
      "centroid_y_um": 0.3177083333333333
    },
    {
      "label": 34,
      "area_px": 68,
      "area_um2": 0.004150390625,
      "equivalent_radius_nm": 36.347081966259985,
      "min_height_nm": 0.9190727271054637,
      "p50_height_nm": 1.3121728986272077,
      "p95_height_nm": 2.10474950894665,
      "height_range_nm": 1.4808860676020674,
      "max_height_nm": 2.399958794707531,
      "mean_height_nm": 1.3804411671413135,
      "height_equivalent_radius_mean_nm": 0.6902205835706567,
      "height_equivalent_radius_p95_nm": 1.052374754473325,
      "volume_nm3": 5729.370078467366,
      "volume_equivalent_radius_nm": 11.10042027785719,
      "centroid_x_um": 0.27493106617647056,
      "centroid_y_um": 0.3639705882352941
    },
    {
      "label": 35,
      "area_px": 42,
      "area_um2": 0.0025634765625,
      "equivalent_radius_nm": 28.56536246652911,
      "min_height_nm": 0.9304793207639179,
      "p50_height_nm": 1.2763053268353386,
      "p95_height_nm": 1.7861584197070812,
      "height_range_nm": 0.9953634343042392,
      "max_height_nm": 1.9258427550681572,
      "mean_height_nm": 1.3038508015122836,
      "height_equivalent_radius_mean_nm": 0.6519254007561418,
      "height_equivalent_radius_p95_nm": 0.8930792098535406,
      "volume_nm3": 3342.3909706735785,
      "volume_equivalent_radius_nm": 9.275191393352662,
      "centroid_x_um": 0.5691964285714286,
      "centroid_y_um": 0.33165922619047616
    },
    {
      "label": 36,
      "area_px": 26,
      "area_um2": 0.0015869140625,
      "equivalent_radius_nm": 22.475106999029656,
      "min_height_nm": 0.880922106597413,
      "p50_height_nm": 1.0530847318432113,
      "p95_height_nm": 1.3138305499678216,
      "height_range_nm": 0.5673978135137078,
      "max_height_nm": 1.4483199201111208,
      "mean_height_nm": 1.069398581368153,
      "height_equivalent_radius_mean_nm": 0.5346992906840765,
      "height_equivalent_radius_p95_nm": 0.6569152749839108,
      "volume_nm3": 1697.0436471906726,
      "volume_equivalent_radius_nm": 7.399484549193269,
      "centroid_x_um": 0.15685096153846154,
      "centroid_y_um": 0.3389423076923077
    },
    {
      "label": 37,
      "area_px": 39,
      "area_um2": 0.00238037109375,
      "equivalent_radius_nm": 27.52627203103878,
      "min_height_nm": 0.8817107078028126,
      "p50_height_nm": 1.201480871176724,
      "p95_height_nm": 1.783332474037632,
      "height_range_nm": 1.0771570827102719,
      "max_height_nm": 1.9588677905130845,
      "mean_height_nm": 1.2394307752879714,
      "height_equivalent_radius_mean_nm": 0.6197153876439857,
      "height_equivalent_radius_p95_nm": 0.891666237018816,
      "volume_nm3": 2950.3051901996387,
      "volume_equivalent_radius_nm": 8.897324794468368,
      "centroid_x_um": 0.922676282051282,
      "centroid_y_um": 0.3483573717948718
    },
    {
      "label": 38,
      "area_px": 33,
      "area_um2": 0.00201416015625,
      "equivalent_radius_nm": 25.32048755636162,
      "min_height_nm": 0.910150818193239,
      "p50_height_nm": 1.3769920973114238,
      "p95_height_nm": 1.8364092784642647,
      "height_range_nm": 1.0332099879152976,
      "max_height_nm": 1.9433608061085366,
      "mean_height_nm": 1.37824248617786,
      "height_equivalent_radius_mean_nm": 0.68912124308893,
      "height_equivalent_radius_p95_nm": 0.9182046392321324,
      "volume_nm3": 2776.0011013103867,
      "volume_equivalent_radius_nm": 8.718538203751056,
      "centroid_x_um": 0.8302556818181818,
      "centroid_y_um": 0.35582386363636365
    },
    {
      "label": 39,
      "area_px": 182,
      "area_um2": 0.0111083984375,
      "equivalent_radius_nm": 59.463543808999674,
      "min_height_nm": 0.5048885566805742,
      "p50_height_nm": 1.492414406788364,
      "p95_height_nm": 3.426569830154204,
      "height_range_nm": 3.300513817896159,
      "max_height_nm": 3.805402374576733,
      "mean_height_nm": 1.794520617145141,
      "height_equivalent_radius_mean_nm": 0.8972603085725706,
      "height_equivalent_radius_p95_nm": 1.713284915077102,
      "volume_nm3": 19934.25001955662,
      "volume_equivalent_radius_nm": 16.820430125871262,
      "centroid_x_um": 1.5916895604395604,
      "centroid_y_um": 0.4351390796703297
    },
    {
      "label": 40,
      "area_px": 31,
      "area_um2": 0.00189208984375,
      "equivalent_radius_nm": 24.541208259039912,
      "min_height_nm": 0.9000283001001153,
      "p50_height_nm": 1.25791274570887,
      "p95_height_nm": 1.580436225706713,
      "height_range_nm": 0.7408851403712542,
      "max_height_nm": 1.6409134404713694,
      "mean_height_nm": 1.2306400627146328,
      "height_equivalent_radius_mean_nm": 0.6153200313573164,
      "height_equivalent_radius_p95_nm": 0.7902181128533565,
      "volume_nm3": 2328.4815639742196,
      "volume_equivalent_radius_nm": 8.222326751810035,
      "centroid_x_um": 0.3714717741935484,
      "centroid_y_um": 0.36844758064516137
    },
    {
      "label": 41,
      "area_px": 40,
      "area_um2": 0.00244140625,
      "equivalent_radius_nm": 27.87693931488705,
      "min_height_nm": 0.8935292523549985,
      "p50_height_nm": 1.224155815524151,
      "p95_height_nm": 1.497571654672238,
      "height_range_nm": 0.7655669390554152,
      "max_height_nm": 1.6590961914104136,
      "mean_height_nm": 1.1968986350584618,
      "height_equivalent_radius_mean_nm": 0.5984493175292309,
      "height_equivalent_radius_p95_nm": 0.748785827336119,
      "volume_nm3": 2922.115808248198,
      "volume_equivalent_radius_nm": 8.86889686966242,
      "centroid_x_um": 1.3142578125,
      "centroid_y_um": 0.366796875
    },
    {
      "label": 42,
      "area_px": 40,
      "area_um2": 0.00244140625,
      "equivalent_radius_nm": 27.87693931488705,
      "min_height_nm": 0.7973130461376872,
      "p50_height_nm": 1.1709312952338127,
      "p95_height_nm": 1.5363581939611632,
      "height_range_nm": 0.8132729472710654,
      "max_height_nm": 1.6105859934087525,
      "mean_height_nm": 1.1843996008444821,
      "height_equivalent_radius_mean_nm": 0.5921998004222411,
      "height_equivalent_radius_p95_nm": 0.7681790969805816,
      "volume_nm3": 2891.600587999224,
      "volume_equivalent_radius_nm": 8.837916587487069,
      "centroid_x_um": 1.4205078125,
      "centroid_y_um": 0.380078125
    },
    {
      "label": 43,
      "area_px": 30,
      "area_um2": 0.0018310546875,
      "equivalent_radius_nm": 24.142137626449347,
      "min_height_nm": 0.8194585187897948,
      "p50_height_nm": 1.007746097610673,
      "p95_height_nm": 1.2214184302411006,
      "height_range_nm": 0.46113732103595806,
      "max_height_nm": 1.2805958398257529,
      "mean_height_nm": 1.0091133364916642,
      "height_equivalent_radius_mean_nm": 0.5045566682458321,
      "height_equivalent_radius_p95_nm": 0.6107092151205503,
      "volume_nm3": 1847.7417050018266,
      "volume_equivalent_radius_nm": 7.612329012490466,
      "centroid_x_um": 1.2135416666666667,
      "centroid_y_um": 0.38307291666666665
    },
    {
      "label": 44,
      "area_px": 39,
      "area_um2": 0.00238037109375,
      "equivalent_radius_nm": 27.52627203103878,
      "min_height_nm": 0.9302974264954161,
      "p50_height_nm": 1.3072099042667316,
      "p95_height_nm": 1.9223265780874585,
      "height_range_nm": 1.0965091293661722,
      "max_height_nm": 2.0268065558615884,
      "mean_height_nm": 1.3657307119862838,
      "height_equivalent_radius_mean_nm": 0.6828653559931419,
      "height_equivalent_radius_p95_nm": 0.9611632890437293,
      "volume_nm3": 3250.9459086587567,
      "volume_equivalent_radius_nm": 9.189820840832041,
      "centroid_x_um": 0.1390224358974359,
      "centroid_y_um": 0.4254807692307692
    },
    {
      "label": 45,
      "area_px": 189,
      "area_um2": 0.01153564453125,
      "equivalent_radius_nm": 60.59628452140325,
      "min_height_nm": 0.8901524561169988,
      "p50_height_nm": 1.8155834615288748,
      "p95_height_nm": 3.653188207434136,
      "height_range_nm": 3.202663441430972,
      "max_height_nm": 4.092815897547971,
      "mean_height_nm": 1.9631369742460458,
      "height_equivalent_radius_mean_nm": 0.9815684871230229,
      "height_equivalent_radius_p95_nm": 1.826594103717068,
      "volume_nm3": 22646.05030105607,
      "volume_equivalent_radius_nm": 17.55097655611014,
      "centroid_x_um": 0.6642691798941799,
      "centroid_y_um": 0.49710648148148145
    },
    {
      "label": 46,
      "area_px": 95,
      "area_um2": 0.00579833984375,
      "equivalent_radius_nm": 42.96124876815153,
      "min_height_nm": 0.8446177607105294,
      "p50_height_nm": 1.2089644054495978,
      "p95_height_nm": 2.177107408689706,
      "height_range_nm": 1.6028816173057547,
      "max_height_nm": 2.447499378016284,
      "mean_height_nm": 1.3547210341257294,
      "height_equivalent_radius_mean_nm": 0.6773605170628647,
      "height_equivalent_radius_p95_nm": 1.088553704344853,
      "volume_nm3": 7855.1329493374205,
      "volume_equivalent_radius_nm": 12.331662879028242,
      "centroid_x_um": 0.8199013157894737,
      "centroid_y_um": 0.47401315789473686
    },
    {
      "label": 47,
      "area_px": 41,
      "area_um2": 0.00250244140625,
      "equivalent_radius_nm": 28.223249975951433,
      "min_height_nm": 0.8294210838182954,
      "p50_height_nm": 1.238452333431054,
      "p95_height_nm": 1.655855205364983,
      "height_range_nm": 1.1081537059914077,
      "max_height_nm": 1.937574789809703,
      "mean_height_nm": 1.264631308020817,
      "height_equivalent_radius_mean_nm": 0.6323156540104085,
      "height_equivalent_radius_p95_nm": 0.8279276026824915,
      "volume_nm3": 3164.6657488313904,
      "volume_equivalent_radius_nm": 9.107791482352017,
      "centroid_x_um": 0.08803353658536585,
      "centroid_y_um": 0.45922256097560976
    },
    {
      "label": 48,
      "area_px": 22,
      "area_um2": 0.0013427734375,
      "equivalent_radius_nm": 20.674091517192295,
      "min_height_nm": 0.9099753984674223,
      "p50_height_nm": 1.2659662264227989,
      "p95_height_nm": 1.7512240714485747,
      "height_range_nm": 0.8894384560803378,
      "max_height_nm": 1.79941385454776,
      "mean_height_nm": 1.3003679748997337,
      "height_equivalent_radius_mean_nm": 0.6501839874498668,
      "height_equivalent_radius_p95_nm": 0.8756120357242874,
      "volume_nm3": 1746.0995756710292,
      "volume_equivalent_radius_nm": 7.470106597106337,
      "centroid_x_um": 0.4382102272727273,
      "centroid_y_um": 0.45276988636363635
    },
    {
      "label": 49,
      "area_px": 23,
      "area_um2": 0.00140380859375,
      "equivalent_radius_nm": 21.138735858617228,
      "min_height_nm": 0.8783250295813412,
      "p50_height_nm": 0.9959340390228009,
      "p95_height_nm": 1.2299233460748629,
      "height_range_nm": 0.3974701178417679,
      "max_height_nm": 1.275795147423109,
      "mean_height_nm": 1.0401167915124183,
      "height_equivalent_radius_mean_nm": 0.5200583957562092,
      "height_equivalent_radius_p95_nm": 0.6149616730374314,
      "volume_nm3": 1460.12489042881,
      "volume_equivalent_radius_nm": 7.037749398722212,
      "centroid_x_um": 1.739470108695652,
      "centroid_y_um": 0.44497282608695654
    },
    {
      "label": 50,
      "area_px": 91,
      "area_um2": 0.00555419921875,
      "equivalent_radius_nm": 42.04707506072702,
      "min_height_nm": 0.8248702334340061,
      "p50_height_nm": 1.2891853529554202,
      "p95_height_nm": 2.4360167500515923,
      "height_range_nm": 2.0447326987567678,
      "max_height_nm": 2.869602932190774,
      "mean_height_nm": 1.4190122771064166,
      "height_equivalent_radius_mean_nm": 0.7095061385532083,
      "height_equivalent_radius_p95_nm": 1.2180083750257962,
      "volume_nm3": 7881.4768809011175,
      "volume_equivalent_radius_nm": 12.345433152631665,
      "centroid_x_um": 0.021291208791208792,
      "centroid_y_um": 0.5291895604395604
    },
    {
      "label": 51,
      "area_px": 34,
      "area_um2": 0.0020751953125,
      "equivalent_radius_nm": 25.70126813468571,
      "min_height_nm": 0.9252797676365647,
      "p50_height_nm": 1.6215874396108385,
      "p95_height_nm": 2.238557471123454,
      "height_range_nm": 1.376974465515434,
      "max_height_nm": 2.3022542331519986,
      "mean_height_nm": 1.5869795074430457,
      "height_equivalent_radius_mean_nm": 0.7934897537215229,
      "height_equivalent_radius_p95_nm": 1.119278735561727,
      "volume_nm3": 3293.2924348793676,
      "volume_equivalent_radius_nm": 9.229550754812326,
      "centroid_x_um": 1.4239430147058822,
      "centroid_y_um": 0.4834558823529412
    },
    {
      "label": 52,
      "area_px": 35,
      "area_um2": 0.00213623046875,
      "equivalent_radius_nm": 26.076488977049006,
      "min_height_nm": 0.8952241594008203,
      "p50_height_nm": 1.2119892131241832,
      "p95_height_nm": 1.596784435559234,
      "height_range_nm": 0.7860906371599765,
      "max_height_nm": 1.6813147965607969,
      "mean_height_nm": 1.2343132313348832,
      "height_equivalent_radius_mean_nm": 0.6171566156674416,
      "height_equivalent_radius_p95_nm": 0.798392217779617,
      "volume_nm3": 2636.7775327588447,
      "volume_equivalent_radius_nm": 8.570278994897729,
      "centroid_x_um": 0.5,
      "centroid_y_um": 0.4861607142857143
    },
    {
      "label": 53,
      "area_px": 37,
      "area_um2": 0.00225830078125,
      "equivalent_radius_nm": 26.81118170928788,
      "min_height_nm": 0.8783190610342916,
      "p50_height_nm": 1.203209950903637,
      "p95_height_nm": 1.5027653150438334,
      "height_range_nm": 0.7087416472952702,
      "max_height_nm": 1.5870607083295618,
      "mean_height_nm": 1.2079270641328799,
      "height_equivalent_radius_mean_nm": 0.6039635320664399,
      "height_equivalent_radius_p95_nm": 0.7513826575219167,
      "volume_nm3": 2727.8626326243016,
      "volume_equivalent_radius_nm": 8.66784817773302,
      "centroid_x_um": 1.7854729729729732,
      "centroid_y_um": 0.5116131756756757
    },
    {
      "label": 54,
      "area_px": 342,
      "area_um2": 0.0208740234375,
      "equivalent_radius_nm": 81.51323833947713,
      "min_height_nm": 0.592596177348265,
      "p50_height_nm": 1.4823771866285265,
      "p95_height_nm": 3.0149431752437343,
      "height_range_nm": 4.196099140220299,
      "max_height_nm": 4.788695317568564,
      "mean_height_nm": 1.654471796986583,
      "height_equivalent_radius_mean_nm": 0.8272358984932915,
      "height_equivalent_radius_p95_nm": 1.5074715876218672,
      "volume_nm3": 34535.483066980676,
      "volume_equivalent_radius_nm": 20.201904260619457,
      "centroid_x_um": 0.18896198830409358,
      "centroid_y_um": 0.6903326023391813
    },
    {
      "label": 55,
      "area_px": 89,
      "area_um2": 0.00543212890625,
      "equivalent_radius_nm": 41.58245223509692,
      "min_height_nm": 0.7544083923927942,
      "p50_height_nm": 1.1771458340949699,
      "p95_height_nm": 1.8169544862345268,
      "height_range_nm": 1.3928773059418231,
      "max_height_nm": 2.1472856983346174,
      "mean_height_nm": 1.2328476809835347,
      "height_equivalent_radius_mean_nm": 0.6164238404917673,
      "height_equivalent_radius_p95_nm": 0.9084772431172634,
      "volume_nm3": 6696.987524873937,
      "volume_equivalent_radius_nm": 11.693116955293725,
      "centroid_x_um": 1.2608848314606742,
      "centroid_y_um": 0.5669768258426966
    },
    {
      "label": 56,
      "area_px": 133,
      "area_um2": 0.00811767578125,
      "equivalent_radius_nm": 50.83243505879491,
      "min_height_nm": 0.8225480401095844,
