Repository: lexwolf/nublar

# nublar

`nublar` is a scientific project for effective-medium / Mie-based optical simulations of silver nano-island deposition, with scripts to sweep filling fraction or deposition-step scenarios and generate analysis plots.

## Repository layout

- `src/`: C++ simulation and analysis code.
- `include/`: project headers.
- `bin/`: compiled executables (`mie`, `getmax`, `getenz`, `cm`, aliases).
- `scripts/bash/`: orchestration and workflow scripts.
- `scripts/gnuplot/`: hand-written plotting scripts plus generated gnuplot files under mirrored subdirectories such as `scripts/gnuplot/output/` and `scripts/gnuplot/experimental/`.
- `scripts/convert/`: conversion utilities for imported data.

File: data/experimental/intermediate/afm_batch/60s_2um_raw/Nis_Ag_60s_2um_002_features.json (part 1 of 4)
{
  "summary": {
    "path": "data/experimental/raw/afm/Nis_Ag_60s_2um_002.stp",
    "rows": 256,
    "cols": 256,
    "x_size_um": 2.0,
    "y_size_um": 2.0,
    "dx_nm": 7.8125,
    "dy_nm": 7.8125,
    "z_min_nm": -50.84149710083008,
    "z_max_nm": 9.15513153076172,
    "z_mean_nm": -0.012347283308394255,
    "z_std_nm": 1.991167656603915,
    "percentile_p01_nm": -5.065839447021484,
    "percentile_p50_nm": 0.0,
    "percentile_p99_nm": 6.0729039154052735,
    "baseline_nm": -0.8723829762770471,
    "threshold_nm": 1.270742904038139,
    "threshold_sigma": 0.5082971616152556,
    "coverage_fraction": 0.2515716552734375,
    "island_count": 192,
    "hole_count": 0,
    "number_density_per_um2": 48.0,
    "hole_number_density_per_um2": 0.0,
    "equivalent_thickness_nm": 0.5223519872679349,
    "mean_island_height_nm": 1.881105248006132,
    "mean_equivalent_radius_nm": 36.97170263397883,
    "std_equivalent_radius_nm": 17.360286795405198,
    "mean_hole_equivalent_radius_nm": 0.0,
    "std_hole_equivalent_radius_nm": 0.0,
    "mean_p95_height_nm": 2.717992910685503,
    "mean_height_equivalent_radius_nm": 0.940552624003066,
    "mean_p95_height_equivalent_radius_nm": 1.3589964553427516,
    "mean_volume_equivalent_radius_nm": 12.282297887991566,
    "std_volume_equivalent_radius_nm": 4.193867774572235,
    "mean_volume_nm3": 10882.333068081976
  },
  "islands": [
    {
      "label": 1,
      "area_px": 69,
      "area_um2": 0.00421142578125,
      "equivalent_radius_nm": 36.613364514903154,
      "min_height_nm": 1.2975456226371826,
      "p50_height_nm": 2.409822751860292,
      "p95_height_nm": 3.9902186307997205,
      "height_range_nm": 3.229215976318733,
      "max_height_nm": 4.526761598955916,
      "mean_height_nm": 2.496206035758094,
      "height_equivalent_radius_mean_nm": 1.248103017879047,
      "height_equivalent_radius_p95_nm": 1.9951093153998603,
      "volume_nm3": 10512.586454303497,
      "volume_equivalent_radius_nm": 13.589609906505295,
      "centroid_x_um": 0.11458333333333333,
      "centroid_y_um": 0.03951539855072464
    },
    {
      "label": 2,
      "area_px": 49,
      "area_um2": 0.00299072265625,
      "equivalent_radius_nm": 30.854117850267922,
      "min_height_nm": 1.2860581901872894,
      "p50_height_nm": 1.7320288716211056,
      "p95_height_nm": 2.5616324344471657,
      "height_range_nm": 1.56525301678798,
      "max_height_nm": 2.8513112069752693,
      "mean_height_nm": 1.8031251775949433,
      "height_equivalent_radius_mean_nm": 0.9015625887974716,
      "height_equivalent_radius_p95_nm": 1.2808162172235829,
      "volume_nm3": 5392.647320688002,
      "volume_equivalent_radius_nm": 10.878553110102759,
      "centroid_x_um": 0.25,
      "centroid_y_um": 0.04942602040816327
    },
    {
      "label": 3,
      "area_px": 68,
      "area_um2": 0.004150390625,
      "equivalent_radius_nm": 36.347081966259985,
      "min_height_nm": 1.295665890921427,
      "p50_height_nm": 1.8526686862966641,
      "p95_height_nm": 2.7257914238240466,
      "height_range_nm": 1.6316345518962683,
      "max_height_nm": 2.927300442817695,
      "mean_height_nm": 1.9288835567733482,
      "height_equivalent_radius_mean_nm": 0.9644417783866741,
      "height_equivalent_radius_p95_nm": 1.3628957119120233,
      "volume_nm3": 8005.62023074876,
      "volume_equivalent_radius_nm": 12.409914565291203,
      "centroid_x_um": 0.40280330882352944,
      "centroid_y_um": 0.04894301470588235
    },
    {
      "label": 4,
      "area_px": 72,
      "area_um2": 0.00439453125,
      "equivalent_radius_nm": 37.400838787634314,
      "min_height_nm": 1.2283001755366616,
      "p50_height_nm": 1.8499509248674104,
      "p95_height_nm": 2.8662006027856393,
      "height_range_nm": 1.8956152140577767,
      "max_height_nm": 3.1239153895944383,
      "mean_height_nm": 1.9382165694282303,
      "height_equivalent_radius_mean_nm": 0.9691082847141151,
      "height_equivalent_radius_p95_nm": 1.4331003013928196,
      "volume_nm3": 8517.553283620153,
      "volume_equivalent_radius_nm": 12.668992622996608,
      "centroid_x_um": 0.5027126736111112,
      "centroid_y_um": 0.05457899305555555
    },
    {
      "label": 5,
      "area_px": 41,
      "area_um2": 0.00250244140625,
      "equivalent_radius_nm": 28.223249975951433,
      "min_height_nm": 1.2785225787347159,
      "p50_height_nm": 1.83298685949566,
      "p95_height_nm": 2.6961450906980753,
      "height_range_nm": 1.721567265709933,
      "max_height_nm": 3.000089844444649,
      "mean_height_nm": 1.8598161805136977,
      "height_equivalent_radius_mean_nm": 0.9299080902568488,
      "height_equivalent_radius_p95_nm": 1.3480725453490376,
      "volume_nm3": 4654.081018131202,
      "volume_equivalent_radius_nm": 10.357345014224027,
      "centroid_x_um": 1.001143292682927,
      "centroid_y_um": 0.048208841463414635
    },
    {
      "label": 6,
      "area_px": 238,
      "area_um2": 0.0145263671875,
      "equivalent_radius_nm": 67.9991638633673,
      "min_height_nm": 1.1081050058056767,
      "p50_height_nm": 2.381758190995848,
      "p95_height_nm": 4.568381831256017,
      "height_range_nm": 4.417036487502119,
      "max_height_nm": 5.525141493307796,
      "mean_height_nm": 2.5390494407555817,
      "height_equivalent_radius_mean_nm": 1.2695247203777908,
      "height_equivalent_radius_p95_nm": 2.2841909156280087,
      "volume_nm3": 36883.16448363211,
      "volume_equivalent_radius_nm": 20.64967347334093,
      "centroid_x_um": 1.2977284663865547,
      "centroid_y_um": 0.07244616596638656
    },
    {
      "label": 7,
      "area_px": 60,
      "area_um2": 0.003662109375,
      "equivalent_radius_nm": 34.14213845600247,
      "min_height_nm": 1.3009246822276481,
      "p50_height_nm": 1.7272938858524718,
      "p95_height_nm": 2.441547777608548,
      "height_range_nm": 1.3362056745859954,
      "max_height_nm": 2.6371303568136435,
      "mean_height_nm": 1.782108563147644,
      "height_equivalent_radius_mean_nm": 0.891054281573822,
      "height_equivalent_radius_p95_nm": 1.220773888804274,
      "volume_nm3": 6526.276476370766,
      "volume_equivalent_radius_nm": 11.592905247918194,
      "centroid_x_um": 1.4533854166666667,
      "centroid_y_um": 0.059895833333333336
    },
    {
      "label": 8,
      "area_px": 28,
      "area_um2": 0.001708984375,
      "equivalent_radius_nm": 23.323520786882213,
      "min_height_nm": 1.2989189241851962,
      "p50_height_nm": 1.6771720127536374,
      "p95_height_nm": 2.1951732464891074,
      "height_range_nm": 0.981727672552325,
      "max_height_nm": 2.280646596737521,
      "mean_height_nm": 1.6960322044079903,
      "height_equivalent_radius_mean_nm": 0.8480161022039951,
      "height_equivalent_radius_p95_nm": 1.0975866232445537,
      "volume_nm3": 2898.4925368300615,
      "volume_equivalent_radius_nm": 8.844932556546464,
      "centroid_x_um": 1.529296875,
      "centroid_y_um": 0.03125
    },
    {
      "label": 9,
      "area_px": 238,
      "area_um2": 0.0145263671875,
      "equivalent_radius_nm": 67.9991638633673,
      "min_height_nm": 1.2775265301904015,
      "p50_height_nm": 2.1969540175766675,
      "p95_height_nm": 3.334052364703005,
      "height_range_nm": 2.452619162534763,
      "max_height_nm": 3.730145692725164,
      "mean_height_nm": 2.2561823928155373,
      "height_equivalent_radius_mean_nm": 1.1280911964077687,
      "height_equivalent_radius_p95_nm": 1.6670261823515025,
      "volume_nm3": 32774.13388001086,
      "volume_equivalent_radius_nm": 19.852454288881724,
      "centroid_x_um": 1.8228400735294117,
      "centroid_y_um": 0.17522321428571427
    },
    {
      "label": 10,
      "area_px": 74,
      "area_um2": 0.0045166015625,
      "equivalent_radius_nm": 37.91673679652438,
      "min_height_nm": 1.1431346691741657,
      "p50_height_nm": 1.5474614838745346,
      "p95_height_nm": 2.2489985744007797,
      "height_range_nm": 1.345879672645459,
      "max_height_nm": 2.4890143418196247,
      "mean_height_nm": 1.6287696188184198,
      "height_equivalent_radius_mean_nm": 0.8143848094092099,
      "height_equivalent_radius_p95_nm": 1.1244992872003898,
      "volume_nm3": 7356.503405307804,
      "volume_equivalent_radius_nm": 12.065007892537679,
      "centroid_x_um": 1.9112119932432432,
      "centroid_y_um": 0.09522804054054054
    },
    {
      "label": 11,
      "area_px": 132,
      "area_um2": 0.008056640625,
      "equivalent_radius_nm": 50.64097511272324,
      "min_height_nm": 1.1641532092123437,
      "p50_height_nm": 1.7780057326948306,
      "p95_height_nm": 2.820115319257873,
      "height_range_nm": 1.940459585556252,
      "max_height_nm": 3.1046127947685958,
      "mean_height_nm": 1.8848299383919043,
      "height_equivalent_radius_mean_nm": 0.9424149691959521,
      "height_equivalent_radius_p95_nm": 1.4100576596289365,
      "volume_nm3": 15185.397452864463,
      "volume_equivalent_radius_nm": 15.361932459328768,
      "centroid_x_um": 1.6942471590909092,
      "centroid_y_um": 0.09522964015151515
    },
    {
      "label": 12,
      "area_px": 169,
      "area_um2": 0.01031494140625,
      "equivalent_radius_nm": 57.300504579069,
      "min_height_nm": 1.2730621147487184,
      "p50_height_nm": 2.0675853986008113,
      "p95_height_nm": 3.21919590688019,
      "height_range_nm": 2.4334954110619593,
      "max_height_nm": 3.7065575258106778,
      "mean_height_nm": 2.1585408304223286,
      "height_equivalent_radius_mean_nm": 1.0792704152111643,
      "height_equivalent_radius_p95_nm": 1.609597953440095,
      "volume_nm3": 22265.222188804535,
      "volume_equivalent_radius_nm": 17.452037655097214,
      "centroid_x_um": 0.27112610946745563,
      "centroid_y_um": 0.17848557692307693
    },
    {
      "label": 13,
      "area_px": 57,
      "area_um2": 0.00347900390625,
      "equivalent_radius_nm": 33.277640202264955,
      "min_height_nm": 1.2069784175164522,
      "p50_height_nm": 1.5935525892666886,
      "p95_height_nm": 2.09976029642661,
      "height_range_nm": 1.0423288441295029,
      "max_height_nm": 2.249307261645955,
      "mean_height_nm": 1.6515484459564787,
      "height_equivalent_radius_mean_nm": 0.8257742229782393,
      "height_equivalent_radius_p95_nm": 1.049880148213305,
      "volume_nm3": 5745.743494843706,
      "volume_equivalent_radius_nm": 11.110984495681615,
      "centroid_x_um": 0.8319627192982456,
      "centroid_y_um": 0.10786732456140351
    },
    {
      "label": 14,
      "area_px": 80,
      "area_um2": 0.0048828125,
      "equivalent_radius_nm": 39.423945656565,
      "min_height_nm": 1.2333242959818906,
      "p50_height_nm": 1.7872684107124575,
      "p95_height_nm": 2.492801321995485,
      "height_range_nm": 1.451158660943007,
      "max_height_nm": 2.6844829569248976,
      "mean_height_nm": 1.8425326822737538,
      "height_equivalent_radius_mean_nm": 0.9212663411368769,
      "height_equivalent_radius_p95_nm": 1.2464006609977425,
      "volume_nm3": 8996.741612664813,
      "volume_equivalent_radius_nm": 12.902252774573961,
      "centroid_x_um": 0.1775390625,
      "centroid_y_um": 0.125390625
    },
    {
      "label": 15,
      "area_px": 37,
      "area_um2": 0.00225830078125,
      "equivalent_radius_nm": 26.81118170928788,
      "min_height_nm": 1.2950366275287912,
      "p50_height_nm": 1.6940887961127862,
      "p95_height_nm": 2.450563591300012,
      "height_range_nm": 1.2659316691191882,
      "max_height_nm": 2.5609682966479794,
      "mean_height_nm": 1.7587396496156018,
      "height_equivalent_radius_mean_nm": 0.8793698248078009,
      "height_equivalent_radius_p95_nm": 1.225281795650006,
      "volume_nm3": 3971.7631247422646,
      "volume_equivalent_radius_nm": 9.824223710100055,
      "centroid_x_um": 0.6849662162162162,
      "centroid_y_um": 0.13239020270270271
    },
    {
      "label": 16,
      "area_px": 22,
      "area_um2": 0.0013427734375,
      "equivalent_radius_nm": 20.674091517192295,
      "min_height_nm": 1.2858019218331538,
      "p50_height_nm": 1.5966433167826015,
      "p95_height_nm": 1.8352074367583138,
      "height_range_nm": 0.5884483634561366,
      "max_height_nm": 1.8742502852892904,
      "mean_height_nm": 1.5739318729856129,
      "height_equivalent_radius_mean_nm": 0.7869659364928064,
      "height_equivalent_radius_p95_nm": 0.9176037183791569,
      "volume_nm3": 2113.433911479705,
      "volume_equivalent_radius_nm": 7.960982833961027,
      "centroid_x_um": 0.9108664772727273,
      "centroid_y_um": 0.13139204545454544
    },
    {
      "label": 17,
      "area_px": 55,
      "area_um2": 0.00335693359375,
      "equivalent_radius_nm": 32.688608874546894,
      "min_height_nm": 1.3715877005027721,
      "p50_height_nm": 1.8618932433701474,
      "p95_height_nm": 3.499170166002417,
      "height_range_nm": 2.68067214781525,
      "max_height_nm": 4.052259848318022,
      "mean_height_nm": 2.1460017310901196,
      "height_equivalent_radius_mean_nm": 1.0730008655450598,
      "height_equivalent_radius_p95_nm": 1.7495850830012085,
      "volume_nm3": 7203.985303342077,
      "volume_equivalent_radius_nm": 11.981046018910417,
      "centroid_x_um": 1.9789772727272728,
      "centroid_y_um": 0.17357954545454546
    },
    {
      "label": 18,
      "area_px": 26,
      "area_um2": 0.0015869140625,
      "equivalent_radius_nm": 22.475106999029656,
      "min_height_nm": 1.271015872684219,
      "p50_height_nm": 1.4390697175134197,
      "p95_height_nm": 1.8296992275698458,
      "height_range_nm": 0.5960281358448558,
      "max_height_nm": 1.8670440085290747,
      "mean_height_nm": 1.4750970130923293,
      "height_equivalent_radius_mean_nm": 0.7375485065461647,
      "height_equivalent_radius_p95_nm": 0.9148496137849229,
      "volume_nm3": 2340.852193627964,
      "volume_equivalent_radius_nm": 8.236862084080093,
      "centroid_x_um": 0.5682091346153846,
      "centroid_y_um": 0.15204326923076922
    },
    {
      "label": 19,
      "area_px": 76,
      "area_um2": 0.004638671875,
      "equivalent_radius_nm": 38.425709057546364,
      "min_height_nm": 1.2182976656588178,
      "p50_height_nm": 1.7444797442183364,
      "p95_height_nm": 2.6075648802831144,
      "height_range_nm": 1.5967856268579796,
      "max_height_nm": 2.8150832925167975,
      "mean_height_nm": 1.832832090190199,
      "height_equivalent_radius_mean_nm": 0.9164160450950996,
      "height_equivalent_radius_p95_nm": 1.3037824401415572,
      "volume_nm3": 8501.90666836274,
      "volume_equivalent_radius_nm": 12.661230285989234,
      "centroid_x_um": 1.1104029605263157,
      "centroid_y_um": 0.16272615131578946
    },
    {
      "label": 20,
      "area_px": 178,
      "area_um2": 0.0108642578125,
      "equivalent_radius_nm": 58.80646790760549,
      "min_height_nm": 0.9988260153010465,
      "p50_height_nm": 2.0184511606431403,
      "p95_height_nm": 3.7290821463731576,
      "height_range_nm": 3.3467977375357836,
      "max_height_nm": 4.34562375283683,
      "mean_height_nm": 2.2384613013646666,
      "height_equivalent_radius_mean_nm": 1.1192306506823333,
      "height_equivalent_radius_p95_nm": 1.8645410731865788,
      "volume_nm3": 24319.220681329996,
      "volume_equivalent_radius_nm": 17.97299063967956,
      "centroid_x_um": 1.559032654494382,
      "centroid_y_um": 0.20154494382022473
    },
    {
      "label": 21,
      "area_px": 170,
      "area_um2": 0.0103759765625,
      "equivalent_radius_nm": 57.469782657106464,
      "min_height_nm": 1.1353345895952294,
      "p50_height_nm": 1.786440488198492,
      "p95_height_nm": 2.9173470972805284,
      "height_range_nm": 2.37719141742562,
      "max_height_nm": 3.5125260070208495,
      "mean_height_nm": 1.8960165409679026,
      "height_equivalent_radius_mean_nm": 0.9480082704839513,
      "height_equivalent_radius_p95_nm": 1.4586735486402642,
      "volume_nm3": 19673.02319119528,
      "volume_equivalent_radius_nm": 16.746632817961874,
      "centroid_x_um": 0.12536764705882353,
      "centroid_y_um": 0.25776654411764705
    },
    {
      "label": 22,
      "area_px": 92,
      "area_um2": 0.005615234375,
      "equivalent_radius_nm": 42.277471717234455,
      "min_height_nm": 1.161749593413417,
      "p50_height_nm": 1.6781657392239322,
      "p95_height_nm": 2.2765272374978176,
      "height_range_nm": 1.1912717551485663,
      "max_height_nm": 2.3530213485619833,
      "mean_height_nm": 1.711811358856894,
      "height_equivalent_radius_mean_nm": 0.855905679428447,
      "height_equivalent_radius_p95_nm": 1.1382636187489088,
      "volume_nm3": 9612.22198576869,
      "volume_equivalent_radius_nm": 13.190008057993698,
      "centroid_x_um": 0.4318953804347826,
      "centroid_y_um": 0.22724184782608695
    },
    {
      "label": 23,
      "area_px": 42,
      "area_um2": 0.0025634765625,
      "equivalent_radius_nm": 28.56536246652911,
      "min_height_nm": 1.318386787485778,
      "p50_height_nm": 1.6454179982700656,
      "p95_height_nm": 2.2966162760291344,
      "height_range_nm": 1.118185496736267,
      "max_height_nm": 2.436572284222045,
      "mean_height_nm": 1.7256309864553832,
      "height_equivalent_radius_mean_nm": 0.8628154932276916,
      "height_equivalent_radius_p95_nm": 1.1483081380145672,
      "volume_nm3": 4423.61458930213,
      "volume_equivalent_radius_nm": 10.18348021915583,
      "centroid_x_um": 0.9845610119047619,
      "centroid_y_um": 0.2034970238095238
    },
    {
      "label": 24,
      "area_px": 30,
      "area_um2": 0.0018310546875,
      "equivalent_radius_nm": 24.142137626449347,
      "min_height_nm": 1.2784028189673307,
      "p50_height_nm": 1.8074901150383988,
      "p95_height_nm": 2.3242563787771053,
      "height_range_nm": 1.1428137147134123,
      "max_height_nm": 2.421216533680743,
      "mean_height_nm": 1.7989328747980564,
      "height_equivalent_radius_mean_nm": 0.8994664373990282,
      "height_equivalent_radius_p95_nm": 1.1621281893885527,
      "volume_nm3": 3293.944472896832,
      "volume_equivalent_radius_nm": 9.230159833312578,
      "centroid_x_um": 0.79453125,
      "centroid_y_um": 0.21432291666666667
    },
    {
      "label": 25,
      "area_px": 41,
      "area_um2": 0.00250244140625,
      "equivalent_radius_nm": 28.223249975951433,
      "min_height_nm": 1.301593398410791,
      "p50_height_nm": 1.7104621480842344,
      "p95_height_nm": 2.9698738471948762,
      "height_range_nm": 2.0852177407147434,
      "max_height_nm": 3.3868111391255344,
      "mean_height_nm": 1.949046277314796,
      "height_equivalent_radius_mean_nm": 0.974523138657398,
      "height_equivalent_radius_p95_nm": 1.4849369235974381,
      "volume_nm3": 4877.3741070499655,
      "volume_equivalent_radius_nm": 10.520405662442975,
      "centroid_x_um": 1.2837271341463414,
      "centroid_y_um": 0.22751524390243902
    },
    {
      "label": 26,
      "area_px": 39,
      "area_um2": 0.00238037109375,
      "equivalent_radius_nm": 27.52627203103878,
      "min_height_nm": 1.2615505427734126,
      "p50_height_nm": 1.6960121724661903,
      "p95_height_nm": 2.4730791333165394,
      "height_range_nm": 1.3617231890102364,
      "max_height_nm": 2.623273731783649,
      "mean_height_nm": 1.73854936989213,
      "height_equivalent_radius_mean_nm": 0.869274684946065,
      "height_equivalent_radius_p95_nm": 1.2365395666582697,
      "volume_nm3": 4138.392665148503,
      "volume_equivalent_radius_nm": 9.959732986632375,
      "centroid_x_um": 0.7231570512820513,
      "centroid_y_um": 0.2389823717948718
    },
    {
      "label": 27,
      "area_px": 54,
      "area_um2": 0.0032958984375,
      "equivalent_radius_nm": 32.3900765129377,
      "min_height_nm": 1.3301080820480453,
      "p50_height_nm": 1.9044446964200088,
      "p95_height_nm": 2.77685802142234,
      "height_range_nm": 1.7171262028142715,
      "max_height_nm": 3.047234284862317,
      "mean_height_nm": 1.9907629350171536,
      "height_equivalent_radius_mean_nm": 0.9953814675085768,
      "height_equivalent_radius_p95_nm": 1.38842901071117,
      "volume_nm3": 6561.352446955951,
      "volume_equivalent_radius_nm": 11.613637134882115,
      "centroid_x_um": 0.8899016203703703,
      "centroid_y_um": 0.25578703703703703
    },
    {
      "label": 28,
      "area_px": 36,
      "area_um2": 0.002197265625,
      "equivalent_radius_nm": 26.446386728801077,
      "min_height_nm": 1.2765839828335515,
      "p50_height_nm": 1.580593955492345,
      "p95_height_nm": 2.0560121155747213,
      "height_range_nm": 0.8669627533196942,
      "max_height_nm": 2.1435467361532456,
      "mean_height_nm": 1.6301323754680341,
      "height_equivalent_radius_mean_nm": 0.8150661877340171,
      "height_equivalent_radius_p95_nm": 1.0280060577873606,
      "volume_nm3": 3581.8338328155046,
      "volume_equivalent_radius_nm": 9.491589378710367,
      "centroid_x_um": 1.1731770833333333,
      "centroid_y_um": 0.2497829861111111
    },
    {
      "label": 29,
      "area_px": 22,
      "area_um2": 0.0013427734375,
      "equivalent_radius_nm": 20.674091517192295,
      "min_height_nm": 1.2718956297571495,
      "p50_height_nm": 1.5472933281062053,
      "p95_height_nm": 1.860950547040266,
      "height_range_nm": 0.6054121128093028,
      "max_height_nm": 1.8773077425664524,
      "mean_height_nm": 1.5465592418224758,
      "height_equivalent_radius_mean_nm": 0.7732796209112379,
      "height_equivalent_radius_p95_nm": 0.930475273520133,
      "volume_nm3": 2076.6786694393595,
      "volume_equivalent_radius_nm": 7.914562219270787,
      "centroid_x_um": 0.3210227272727273,
      "centroid_y_um": 0.25390625
    },
    {
      "label": 30,
      "area_px": 23,
      "area_um2": 0.00140380859375,
      "equivalent_radius_nm": 21.138735858617228,
      "min_height_nm": 1.3086706187948525,
      "p50_height_nm": 1.6724351718432406,
      "p95_height_nm": 1.9410301501344205,
      "height_range_nm": 0.7194345296876024,
      "max_height_nm": 2.028105148482455,
      "mean_height_nm": 1.6521964215130815,
      "height_equivalent_radius_mean_nm": 0.8260982107565408,
      "height_equivalent_radius_p95_nm": 0.9705150750672102,
      "volume_nm3": 2319.3675350830613,
      "volume_equivalent_radius_nm": 8.211584914516042,
      "centroid_x_um": 1.0981657608695652,
      "centroid_y_um": 0.26222826086956524
    },
    {
      "label": 31,
      "area_px": 38,
      "area_um2": 0.0023193359375,
      "equivalent_radius_nm": 27.171079446492374,
      "min_height_nm": 1.2805818143477277,
      "p50_height_nm": 1.867543674744891,
      "p95_height_nm": 2.771229762752424,
      "height_range_nm": 1.7520407034201688,
      "max_height_nm": 3.0326225177678965,
      "mean_height_nm": 1.9456614854823728,
      "height_equivalent_radius_mean_nm": 0.9728307427411864,
      "height_equivalent_radius_p95_nm": 1.385614881376212,
      "volume_nm3": 4512.642605488902,
      "volume_equivalent_radius_nm": 10.251343280168784,
      "centroid_x_um": 0.614514802631579,
      "centroid_y_um": 0.2759046052631579
    },
    {
      "label": 32,
      "area_px": 26,
      "area_um2": 0.0015869140625,
      "equivalent_radius_nm": 22.475106999029656,
      "min_height_nm": 1.260853240890322,
      "p50_height_nm": 1.5580682036412656,
      "p95_height_nm": 1.9820234013193894,
      "height_range_nm": 0.7593432340713315,
      "max_height_nm": 2.0201964749616534,
      "mean_height_nm": 1.5922926214259159,
      "height_equivalent_radius_mean_nm": 0.7961463107129579,
      "height_equivalent_radius_p95_nm": 0.9910117006596947,
      "volume_nm3": 2526.8315525557746,
      "volume_equivalent_radius_nm": 8.449465311333736,
      "centroid_x_um": 1.6823918269230769,
      "centroid_y_um": 0.27103365384615385
    },
    {
      "label": 33,
      "area_px": 349,
      "area_um2": 0.02130126953125,
      "equivalent_radius_nm": 82.34321271399627,
      "min_height_nm": -0.22580720766742746,
      "p50_height_nm": 2.721399699616291,
      "p95_height_nm": 6.059653871616735,
      "height_range_nm": 7.91718960855515,
      "max_height_nm": 7.691382400887722,
      "mean_height_nm": 3.1405367331568623,
      "height_equivalent_radius_mean_nm": 1.5702683665784312,
      "height_equivalent_radius_p95_nm": 3.0298269358083676,
      "volume_nm3": 66897.41942576569,
      "volume_equivalent_radius_nm": 25.182968289403917,
      "centroid_x_um": 1.9424695558739256,
      "centroid_y_um": 0.4035861389684814
    },
    {
      "label": 34,
      "area_px": 20,
      "area_um2": 0.001220703125,
      "equivalent_radius_nm": 19.7119728282825,
      "min_height_nm": 1.2751184401833529,
      "p50_height_nm": 1.5649372969208466,
      "p95_height_nm": 1.9797845095677173,
      "height_range_nm": 0.7350173186348301,
      "max_height_nm": 2.010135758818183,
      "mean_height_nm": 1.5874977181889172,
      "height_equivalent_radius_mean_nm": 0.7937488590944586,
      "height_equivalent_radius_p95_nm": 0.9898922547838587,
      "volume_nm3": 1937.8634255235804,
      "volume_equivalent_radius_nm": 7.734130912579306,
      "centroid_x_um": 1.41484375,
      "centroid_y_um": 0.26484375
    },
    {
      "label": 35,
      "area_px": 295,
      "area_um2": 0.01800537109375,
      "equivalent_radius_nm": 75.70526813603183,
      "min_height_nm": 1.0529369271434388,
      "p50_height_nm": 2.1581609499896945,
      "p95_height_nm": 4.4055316193259815,
      "height_range_nm": 4.420492571419182,
      "max_height_nm": 5.473429498562621,
      "mean_height_nm": 2.46370467684053,
      "height_equivalent_radius_mean_nm": 1.231852338420265,
      "height_equivalent_radius_p95_nm": 2.2027658096629907,
      "volume_nm3": 44359.91697192117,
      "volume_equivalent_radius_nm": 21.960086094710373,
      "centroid_x_um": 1.52198093220339,
      "centroid_y_um": 0.3916843220338983
    },
    {
      "label": 36,
      "area_px": 47,
      "area_um2": 0.00286865234375,
      "equivalent_radius_nm": 30.217882140215035,
      "min_height_nm": 1.2042604222432385,
      "p50_height_nm": 1.4986722780950796,
      "p95_height_nm": 2.2154716453787406,
      "height_range_nm": 1.0915910113971712,
      "max_height_nm": 2.2958514336404097,
      "mean_height_nm": 1.5579796836877553,
      "height_equivalent_radius_mean_nm": 0.7789898418438777,
      "height_equivalent_radius_p95_nm": 1.1077358226893703,
      "volume_nm3": 4469.302071125763,
      "volume_equivalent_radius_nm": 10.21841883819344,
      "centroid_x_um": 0.980718085106383,
      "centroid_y_um": 0.32230718085106386
    },
    {
      "label": 37,
      "area_px": 65,
      "area_um2": 0.00396728515625,
      "equivalent_radius_nm": 35.53626438646273,
      "min_height_nm": 1.295455890653057,
      "p50_height_nm": 1.823671089910503,
      "p95_height_nm": 2.6772885801990323,
      "height_range_nm": 1.5725790356901581,
      "max_height_nm": 2.868034926343215,
      "mean_height_nm": 1.878400593310062,
      "height_equivalent_radius_mean_nm": 0.939200296655031,
      "height_equivalent_radius_p95_nm": 1.3386442900995161,
      "volume_nm3": 7452.150791330202,
      "volume_equivalent_radius_nm": 12.117071621707295,
      "centroid_x_um": 1.3292067307692308,
      "centroid_y_um": 0.3278846153846154
    },
    {
      "label": 38,
      "area_px": 52,
      "area_um2": 0.003173828125,
      "equivalent_radius_nm": 31.784601133814213,
      "min_height_nm": 1.2801646297544322,
      "p50_height_nm": 1.9634968043937098,
      "p95_height_nm": 2.878105250623018,
      "height_range_nm": 1.7660571991479443,
      "max_height_nm": 3.0462218289023766,
      "mean_height_nm": 2.002333767740273,
      "height_equivalent_radius_mean_nm": 1.0011668838701364,
      "height_equivalent_radius_p95_nm": 1.439052625311509,
      "volume_nm3": 6355.063227691296,
      "volume_equivalent_radius_nm": 11.490627750216458,
      "centroid_x_um": 1.1389723557692308,
      "centroid_y_um": 0.3449519230769231
    },
    {
      "label": 39,
      "area_px": 36,
      "area_um2": 0.002197265625,
      "equivalent_radius_nm": 26.446386728801077,
      "min_height_nm": 1.3451614873547424,
      "p50_height_nm": 2.0341540432778817,
      "p95_height_nm": 3.8367410286072237,
      "height_range_nm": 2.753636170145599,
      "max_height_nm": 4.0987976575003415,
      "mean_height_nm": 2.3635789859006393,
      "height_equivalent_radius_mean_nm": 1.1817894929503197,
      "height_equivalent_radius_p95_nm": 1.9183705143036118,
      "volume_nm3": 5193.410857691834,
      "volume_equivalent_radius_nm": 10.742895653602131,
      "centroid_x_um": 0.021701388888888888,
      "centroid_y_um": 0.345703125
    },
    {
      "label": 40,
      "area_px": 21,
      "area_um2": 0.00128173828125,
      "equivalent_radius_nm": 20.198761507134417,
      "min_height_nm": 1.3146593203286743,
      "p50_height_nm": 1.6204567320278733,
      "p95_height_nm": 2.197213868971259,
      "height_range_nm": 1.0208215941082386,
      "max_height_nm": 2.335480914436913,
      "mean_height_nm": 1.7302588914960286,
      "height_equivalent_radius_mean_nm": 0.8651294457480143,
      "height_equivalent_radius_p95_nm": 1.0986069344856295,
      "volume_nm3": 2217.73905770365,
      "volume_equivalent_radius_nm": 8.08985266063428,
      "centroid_x_um": 0.3151041666666667,
      "centroid_y_um": 0.32961309523809523
    },
    {
      "label": 41,
      "area_px": 233,
      "area_um2": 0.01422119140625,
      "equivalent_radius_nm": 67.28109554638168,
      "min_height_nm": 1.1532454510483534,
      "p50_height_nm": 1.8378097304499628,
      "p95_height_nm": 2.812766562578647,
      "height_range_nm": 2.206483968202321,
      "max_height_nm": 3.3597294192506744,
      "mean_height_nm": 1.9120989418762326,
      "height_equivalent_radius_mean_nm": 0.9560494709381163,
      "height_equivalent_radius_p95_nm": 1.4063832812893236,
      "volume_nm3": 27192.325040109998,
      "volume_equivalent_radius_nm": 18.654598713525232,
      "centroid_x_um": 0.4569138948497854,
      "centroid_y_um": 0.48484442060085836
    },
    {
      "label": 42,
      "area_px": 208,
      "area_um2": 0.0126953125,
      "equivalent_radius_nm": 63.56920226762843,
      "min_height_nm": 1.2354926813521303,
      "p50_height_nm": 1.817581889445076,
      "p95_height_nm": 3.5574171898152485,
      "height_range_nm": 2.7241688811363076,
      "max_height_nm": 3.9596615624884377,
      "mean_height_nm": 2.1073722152961762,
      "height_equivalent_radius_mean_nm": 1.0536861076480881,
      "height_equivalent_radius_p95_nm": 1.7787085949076242,
      "volume_nm3": 26753.748827002237,
      "volume_equivalent_radius_nm": 18.55376331169477,
      "centroid_x_um": 0.9631535456730769,
      "centroid_y_um": 0.4839618389423077
    },
    {
      "label": 43,
      "area_px": 38,
      "area_um2": 0.0023193359375,
      "equivalent_radius_nm": 27.171079446492374,
      "min_height_nm": 1.2771123319401516,
      "p50_height_nm": 1.5168849898653733,
      "p95_height_nm": 1.8113636537669984,
      "height_range_nm": 0.607291009096834,
      "max_height_nm": 1.8844033410369856,
      "mean_height_nm": 1.5393445269743176,
      "height_equivalent_radius_mean_nm": 0.7696722634871588,
      "height_equivalent_radius_p95_nm": 0.9056818268834992,
      "volume_nm3": 3570.257081605473,
      "volume_equivalent_radius_nm": 9.48135250294789,
      "centroid_x_um": 1.0341282894736843,
      "centroid_y_um": 0.3801398026315789
    },
    {
      "label": 44,
      "area_px": 35,
      "area_um2": 0.00213623046875,
      "equivalent_radius_nm": 26.076488977049006,
      "min_height_nm": 1.2744974901981005,
      "p50_height_nm": 1.7765816007786976,
      "p95_height_nm": 2.5349299931045137,
      "height_range_nm": 1.4070851777794227,
      "max_height_nm": 2.681582667977523,
      "mean_height_nm": 1.8068285285593468,
      "height_equivalent_radius_mean_nm": 0.9034142642796734,
      "height_equivalent_radius_p95_nm": 1.2674649965522569,
      "volume_nm3": 3859.802154515206,
      "volume_equivalent_radius_nm": 9.731030004020012,
      "centroid_x_um": 0.7049107142857143,
      "centroid_y_um": 0.371875
    },
    {
      "label": 45,
      "area_px": 31,
      "area_um2": 0.00189208984375,
      "equivalent_radius_nm": 24.541208259039912,
      "min_height_nm": 1.3501568932673154,
      "p50_height_nm": 1.8354356062058959,
      "p95_height_nm": 2.5482279316711742,
      "height_range_nm": 1.348867669610549,
      "max_height_nm": 2.6990245628778644,
      "mean_height_nm": 1.886186381612519,
      "height_equivalent_radius_mean_nm": 0.9430931908062595,
      "height_equivalent_radius_p95_nm": 1.2741139658355871,
      "volume_nm3": 3568.834096068609,
      "volume_equivalent_radius_nm": 9.480092685140702,
      "centroid_x_um": 0.6433971774193549,
      "centroid_y_um": 0.3936491935483871
    },
    {
      "label": 46,
      "area_px": 95,
      "area_um2": 0.00579833984375,
      "equivalent_radius_nm": 42.96124876815153,
      "min_height_nm": 1.2032957183347712,
      "p50_height_nm": 1.7658803224614852,
      "p95_height_nm": 2.6569466987666988,
      "height_range_nm": 1.7554641173660956,
      "max_height_nm": 2.958759835700867,
      "mean_height_nm": 1.8664030133811231,
      "height_equivalent_radius_mean_nm": 0.9332015066905616,
      "height_equivalent_radius_p95_nm": 1.3284733493833494,
      "volume_nm3": 10822.038956982831,
      "volume_equivalent_radius_nm": 13.721665493204899,
      "centroid_x_um": 0.17064144736842105,
      "centroid_y_um": 0.4388157894736842
    },
    {
      "label": 47,
      "area_px": 93,
      "area_um2": 0.00567626953125,
      "equivalent_radius_nm": 42.50661958378608,
      "min_height_nm": 1.2917622032270994,
      "p50_height_nm": 1.9213656563916484,
      "p95_height_nm": 3.241482998512927,
      "height_range_nm": 2.240818129627099,
      "max_height_nm": 3.5325803328541983,
      "mean_height_nm": 2.0760313192586453,
      "height_equivalent_radius_mean_nm": 1.0380156596293226,
      "height_equivalent_radius_p95_nm": 1.6207414992564635,
      "volume_nm3": 11784.113323428588,
      "volume_equivalent_radius_nm": 14.116794748824038,
      "centroid_x_um": 1.254956317204301,
      "centroid_y_um": 0.46127352150537637
    },
    {
      "label": 48,
      "area_px": 38,
      "area_um2": 0.0023193359375,
      "equivalent_radius_nm": 27.171079446492374,
      "min_height_nm": 1.3608502879515427,
      "p50_height_nm": 2.0138402054881466,
      "p95_height_nm": 3.1072486244309974,
      "height_range_nm": 1.9564345369621914,
      "max_height_nm": 3.317284824913734,
      "mean_height_nm": 2.1530964675777664,
      "height_equivalent_radius_mean_nm": 1.0765482337888832,
      "height_equivalent_radius_p95_nm": 1.5536243122154987,
      "volume_nm3": 4993.754014157417,
      "volume_equivalent_radius_nm": 10.603425242613948,
      "centroid_x_um": 0.8610197368421053,
      "centroid_y_um": 0.42557565789473684
    },
    {
      "label": 49,
      "area_px": 283,
      "area_um2": 0.01727294921875,
      "equivalent_radius_nm": 74.1495144952326,
      "min_height_nm": 1.1975637938591837,
      "p50_height_nm": 1.9269420555000587,
      "p95_height_nm": 4.580050585571856,
      "height_range_nm": 4.251161953750378,
      "max_height_nm": 5.448725747609561,
      "mean_height_nm": 2.3321079013671944,
      "height_equivalent_radius_mean_nm": 1.1660539506835972,
      "height_equivalent_radius_p95_nm": 2.290025292785928,
      "volume_nm3": 40282.38135296118,
      "volume_equivalent_radius_nm": 21.265495626657966,
      "centroid_x_um": 0.2896974381625442,
      "centroid_y_um": 0.5896090989399293
    },
    {
      "label": 50,
      "area_px": 40,
      "area_um2": 0.00244140625,
      "equivalent_radius_nm": 27.87693931488705,
      "min_height_nm": 1.280107641496618,
      "p50_height_nm": 1.797759057563221,
      "p95_height_nm": 2.475616374754035,
      "height_range_nm": 1.4559470760374362,
      "max_height_nm": 2.736054717534054,
      "mean_height_nm": 1.8072236850005727,
      "height_equivalent_radius_mean_nm": 0.9036118425002864,
      "height_equivalent_radius_p95_nm": 1.2378081873770175,
      "volume_nm3": 4412.1671997084295,
      "volume_equivalent_radius_nm": 10.174688391827205,
      "centroid_x_um": 1.1177734375,
      "centroid_y_um": 0.4552734375
    },
    {
      "label": 51,
      "area_px": 262,
      "area_um2": 0.0159912109375,
      "equivalent_radius_nm": 71.34536098063148,
      "min_height_nm": 1.086271654984328,
      "p50_height_nm": 1.9695435299482855,
      "p95_height_nm": 3.7095618864956825,
      "height_range_nm": 3.102201298173928,
      "max_height_nm": 4.188472953158256,
      "mean_height_nm": 2.1717190417398697,
      "height_equivalent_radius_mean_nm": 1.0858595208699349,
      "height_equivalent_radius_p95_nm": 1.8547809432478413,
      "volume_nm3": 34728.41729344762,
      "volume_equivalent_radius_nm": 20.23945407654181,
      "centroid_x_um": 0.782025286259542,
      "centroid_y_um": 0.534738788167939
    },
    {
      "label": 52,
      "area_px": 45,
      "area_um2": 0.00274658203125,
      "equivalent_radius_nm": 29.56795924242375,
      "min_height_nm": 1.0971324684730062,
      "p50_height_nm": 1.956277921638323,
      "p95_height_nm": 2.985405965444026,
      "height_range_nm": 2.013216250911663,
      "max_height_nm": 3.110348719384669,
      "mean_height_nm": 2.005400449087819,
      "height_equivalent_radius_mean_nm": 1.0027002245439094,
      "height_equivalent_radius_p95_nm": 1.492702982722013,
      "volume_nm3": 5507.996838925284,
      "volume_equivalent_radius_nm": 10.95557116659063,
      "centroid_x_um": 1.4059027777777777,
      "centroid_y_um": 0.47256944444444443
    },
    {
      "label": 53,
      "area_px": 71,
      "area_um2": 0.00433349609375,
      "equivalent_radius_nm": 37.14020258937024,
      "min_height_nm": 1.2739708120819004,
      "p50_height_nm": 1.6578462967010226,
      "p95_height_nm": 2.23671918117382,
      "height_range_nm": 1.026170028281996,
      "max_height_nm": 2.3001408403638965,
      "mean_height_nm": 1.7056740400406272,
      "height_equivalent_radius_mean_nm": 0.8528370200203136,
      "height_equivalent_radius_p95_nm": 1.11835959058691,
      "volume_nm3": 7391.53178972684,
      "volume_equivalent_radius_nm": 12.084126972518202,
      "centroid_x_um": 1.783780809859155,
      "centroid_y_um": 0.5261883802816901
    },
    {
      "label": 54,
      "area_px": 62,
      "area_um2": 0.0037841796875,
      "equivalent_radius_nm": 34.70650955695685,
      "min_height_nm": 1.2193649991063458,
      "p50_height_nm": 1.7517583089799398,
      "p95_height_nm": 2.4806947131250845,
      "height_range_nm": 1.6050028829811476,
      "max_height_nm": 2.8243678820874933,
      "mean_height_nm": 1.7803916509672406,
      "height_equivalent_radius_mean_nm": 0.8901958254836203,
      "height_equivalent_radius_p95_nm": 1.2403473565625422,
      "volume_nm3": 6737.3219213848215,
      "volume_equivalent_radius_nm": 11.71654495783748,
      "centroid_x_um": 1.6915322580645162,
      "centroid_y_um": 0.5288558467741935
    },
    {
      "label": 55,
      "area_px": 79,
      "area_um2": 0.00482177734375,
      "equivalent_radius_nm": 39.1767711468498,
      "min_height_nm": 1.284344584408071,
      "p50_height_nm": 1.6055504355328574,
      "p95_height_nm": 2.105863744301967,
      "height_range_nm": 0.996384989575738,
      "max_height_nm": 2.280729573983809,
      "mean_height_nm": 1.632526947376047,
      "height_equivalent_radius_mean_nm": 0.8162634736880235,
      "height_equivalent_radius_p95_nm": 1.0529318721509835,
      "volume_nm3": 7871.681447919173,
      "volume_equivalent_radius_nm": 12.340316556760499,
      "centroid_x_um": 0.04380933544303797,
      "centroid_y_um": 0.5693235759493671
    },
    {
      "label": 56,
      "area_px": 88,
      "area_um2": 0.00537109375,
      "equivalent_radius_nm": 41.34818303438459,
      "min_height_nm": 1.273571463529868,
