Repository: lexwolf/nublar

# nublar

`nublar` is a scientific project for effective-medium / Mie-based optical simulations of silver nano-island deposition, with scripts to sweep filling fraction or deposition-step scenarios and generate analysis plots.

## Repository layout

- `src/`: C++ simulation and analysis code.
- `include/`: project headers.
- `bin/`: compiled executables (`mie`, `getmax`, `getenz`, `cm`, aliases).
- `scripts/bash/`: orchestration and workflow scripts.
- `scripts/gnuplot/`: hand-written plotting scripts plus generated gnuplot files under mirrored subdirectories such as `scripts/gnuplot/output/` and `scripts/gnuplot/experimental/`.
- `scripts/convert/`: conversion utilities for imported data.
- `data/input/`: stable model input files.
- `data/output/`: generated spectra, summaries, mapping files, and intermediate results.
- `data/processed/convert/`: conversion dataset split into `original/` and `converted/`.
- `data/experimental/`: experimental material split into `raw/`, `processed/`, and `reports/`.
- `img/`: generated figures and static visual assets, mirrored by data domain when outputs are produced from tooling.
- `doc/`: papers, notes, and archived references.

## Main runs

Sweep deposition by filling fraction:

```bash
bash scripts/bash/sweep_f.bash -c -r 0.1 0.35 -d 5
```

Sweep by deposition steps:

```bash
bash scripts/bash/sweep_ds.bash -c -n 5 -t 10
```

Compare Clausius-Mossotti with external experimental data:

```bash
bash scripts/bash/compare.bash <path-to-experimental-file> <filling-fraction>
```

## Data locations

- Input parameters/material tables: `data/input/`
- Numerical outputs: `data/output/`
- Legacy workflow figures: `img/output/`
- Legacy workflow generated gnuplot scripts: `scripts/gnuplot/output/`
- Imported + converted helper datasets: `data/processed/convert/`
- Experimental provenance:
  - raw AFM files: `data/experimental/raw/afm/`
  - generated AFM tables: `data/experimental/final/` and `data/experimental/intermediate/...`
  - generated AFM figures: `img/experimental/final/`, `img/experimental/intermediate/...`, and `img/experimental/afm/`
  - generated AFM gnuplot scripts: `scripts/gnuplot/experimental/final/`
  - processed distributions/transmittance: `data/experimental/processed/`
  - report documents: `data/experimental/reports/`

File: data/experimental/intermediate/afm_batch/40s_2um_raw/aggregate_summary.json
{
  "files": [
    {
      "path": "data/experimental/raw/afm/Nis_Ag_40s_2um_001.stp",
      "rows": 256,
      "cols": 256,
      "x_size_um": 2.0,
      "y_size_um": 2.0,
      "dx_nm": 7.8125,
      "dy_nm": 7.8125,
      "z_min_nm": -8.355473275709453,
      "z_max_nm": 26.547444276657778,
      "z_mean_nm": -0.03306205708969318,
      "z_std_nm": 3.71247988015519,
      "percentile_p01_nm": -5.490646988217102,
      "percentile_p50_nm": -0.6627341355115226,
      "percentile_p99_nm": 16.938001858848136,
      "baseline_nm": -2.0712670761724237,
      "threshold_nm": 1.8324034870784067,
      "threshold_sigma": 0.7329613948313627,
      "coverage_fraction": 0.3527374267578125,
      "island_count": 139,
      "hole_count": 6,
      "number_density_per_um2": 34.75,
      "hole_number_density_per_um2": 1.5,
      "equivalent_thickness_nm": 1.6700708672177518,
      "mean_island_height_nm": 3.3825531161639666,
      "mean_equivalent_radius_nm": 44.641192073870215,
      "std_equivalent_radius_nm": 35.1886010521763,
      "mean_hole_equivalent_radius_nm": 34.42778119908072,
      "std_hole_equivalent_radius_nm": 19.70795439611026,
      "mean_p95_height_nm": 5.402506527970047,
      "mean_height_equivalent_radius_nm": 1.6912765580819833,
      "mean_p95_height_equivalent_radius_nm": 2.7012532639850235,
      "mean_volume_equivalent_radius_nm": 16.702121352940384,
      "std_volume_equivalent_radius_nm": 9.68133418201108,
      "mean_volume_nm3": 48059.59330123026
    },
    {
      "path": "data/experimental/raw/afm/Nis_Ag_40s_2um_002.stp",
      "rows": 256,
      "cols": 256,
      "x_size_um": 2.0,
      "y_size_um": 2.0,
      "dx_nm": 7.8125,
      "dy_nm": 7.8125,
      "z_min_nm": -14.526142028808595,
      "z_max_nm": 16.143548599243164,
      "z_mean_nm": 0.001750859301537274,
      "z_std_nm": 1.676696949679892,
      "percentile_p01_nm": -4.170162412261963,
      "percentile_p50_nm": 0.0,
      "percentile_p99_nm": 4.455497344970703,
      "baseline_nm": -0.9248439319904826,
      "threshold_nm": 1.3292846322198428,
      "threshold_sigma": 0.5317138528879372,
      "coverage_fraction": 0.2480010986328125,
      "island_count": 264,
      "hole_count": 0,
      "number_density_per_um2": 66.0,
      "hole_number_density_per_um2": 0.0,
      "equivalent_thickness_nm": 0.5437834054039921,
      "mean_island_height_nm": 2.0053256061813323,
      "mean_equivalent_radius_nm": 32.01612029782015,
      "std_equivalent_radius_nm": 13.078488114740605,
      "mean_hole_equivalent_radius_nm": 0.0,
      "std_hole_equivalent_radius_nm": 0.0,
      "mean_p95_height_nm": 2.8859273030417536,
      "mean_height_equivalent_radius_nm": 1.0026628030906661,
      "mean_p95_height_equivalent_radius_nm": 1.4429636515208768,
      "mean_volume_equivalent_radius_nm": 11.429036061954259,
      "std_volume_equivalent_radius_nm": 3.367113253867419,
      "mean_volume_nm3": 8239.142506121092
    },
    {
      "path": "data/experimental/raw/afm/Nis_Ag_40s_2um_003.stp",
      "rows": 256,
      "cols": 256,
      "x_size_um": 2.0,
      "y_size_um": 2.0,
      "dx_nm": 7.8125,
      "dy_nm": 7.8125,
      "z_min_nm": -22.46120468902588,
      "z_max_nm": 24.28490729522705,
      "z_mean_nm": -8.661313182002631,
      "z_std_nm": 10.997598159557839,
      "percentile_p01_nm": -20.08819406890869,
      "percentile_p50_nm": -14.199612159729005,
      "percentile_p99_nm": 16.329004675674447,
      "baseline_nm": -7.129591201523681,
      "threshold_nm": 6.656666817649897,
      "threshold_sigma": 2.6626667270599587,
      "coverage_fraction": 0.4146575927734375,
      "island_count": 108,
      "hole_count": 13,
      "number_density_per_um2": 27.0,
      "hole_number_density_per_um2": 3.25,
      "equivalent_thickness_nm": 5.842351746451906,
      "mean_island_height_nm": 13.499714840335114,
      "mean_equivalent_radius_nm": 56.34935749345814,
      "std_equivalent_radius_nm": 41.39147287965183,
      "mean_hole_equivalent_radius_nm": 31.146391327323705,
      "std_hole_equivalent_radius_nm": 13.824055823441936,
      "mean_p95_height_nm": 22.217065863915447,
      "mean_height_equivalent_radius_nm": 6.749857420167557,
      "mean_p95_height_equivalent_radius_nm": 11.108532931957724,
      "mean_volume_equivalent_radius_nm": 30.34843109781071,
      "std_volume_equivalent_radius_nm": 14.842734741226923,
      "mean_volume_nm3": 216383.39801673728
    }
  ],
  "aggregate": {
    "n_files": 3,
    "coverage_fraction_mean": 0.3384653727213542,
    "coverage_fraction_std": 0.06878161287546614,
    "equivalent_thickness_nm_mean": 2.6854020063578834,
    "equivalent_thickness_nm_std": 2.279163531908071,
    "mean_equivalent_radius_nm_mean": 44.33555662171617,
    "mean_equivalent_radius_nm_std": 9.936353049182754,
    "mean_p95_height_nm_mean": 10.168499898309083,
    "mean_p95_height_nm_std": 8.581346014059068,
    "mean_height_equivalent_radius_nm_mean": 3.1479322604467357,
    "mean_height_equivalent_radius_nm_std": 2.5624136887009756,
    "mean_p95_height_equivalent_radius_nm_mean": 5.084249949154541,
    "mean_p95_height_equivalent_radius_nm_std": 4.290673007029534,
    "mean_volume_equivalent_radius_nm_mean": 19.493196170901786,
    "mean_volume_equivalent_radius_nm_std": 7.971969690120133,
    "number_density_per_um2_mean": 42.583333333333336,
    "number_density_per_um2_std": 16.857655695723402,
    "island_count_mean": 170.33333333333334,
    "island_count_std": 67.43062278289361
  }
}

File: data/experimental/intermediate/afm_batch/50s_2um_raw/aggregate_summary.json
{
  "files": [
    {
      "path": "data/experimental/raw/afm/Nis_Ag_50s_2um_001.stp",
      "rows": 256,
      "cols": 256,
      "x_size_um": 2.0,
      "y_size_um": 2.0,
      "dx_nm": 7.8125,
      "dy_nm": 7.8125,
      "z_min_nm": -12.296890417879592,
      "z_max_nm": 35.419497918658635,
      "z_mean_nm": -0.09876551489777713,
      "z_std_nm": 4.900950589460113,
      "percentile_p01_nm": -6.8539274110520605,
      "percentile_p50_nm": -1.1090549902201532,
      "percentile_p99_nm": 19.24269860297523,
      "baseline_nm": -2.609197298477783,
      "threshold_nm": 1.7789893911405739,
      "threshold_sigma": 0.7115957564562295,
      "coverage_fraction": 0.357879638671875,
      "island_count": 115,
      "hole_count": 10,
      "number_density_per_um2": 28.75,
      "hole_number_density_per_um2": 2.5,
      "equivalent_thickness_nm": 2.2409522620755484,
      "mean_island_height_nm": 4.0188275706068834,
      "mean_equivalent_radius_nm": 48.739785961087705,
      "std_equivalent_radius_nm": 39.83403980498708,
      "mean_hole_equivalent_radius_nm": 37.28984146222504,
      "std_hole_equivalent_radius_nm": 22.914575198812955,
      "mean_p95_height_nm": 7.338030388036773,
      "mean_height_equivalent_radius_nm": 2.0094137853034417,
      "mean_p95_height_equivalent_radius_nm": 3.6690151940183866,
      "mean_volume_equivalent_radius_nm": 18.83556842486049,
      "std_volume_equivalent_radius_nm": 12.423741343595571,
      "mean_volume_nm3": 77946.1656374104
    },
    {
      "path": "data/experimental/raw/afm/Nis_Ag_50s_2um_002.stp",
      "rows": 256,
      "cols": 256,
      "x_size_um": 2.0,
      "y_size_um": 2.0,
      "dx_nm": 7.8125,
      "dy_nm": 7.8125,
      "z_min_nm": -31.768306411743165,
      "z_max_nm": 12.08477362060547,
      "z_mean_nm": -0.018513940151548013,
      "z_std_nm": 2.2982981227408974,
      "percentile_p01_nm": -8.361686798095704,
      "percentile_p50_nm": 0.0,
      "percentile_p99_nm": 9.399268371582032,
      "baseline_nm": -0.6117923268018303,
      "threshold_nm": 0.8775784683501674,
      "threshold_sigma": 0.35103138734006695,
      "coverage_fraction": 0.23516845703125,
      "island_count": 212,
      "hole_count": 0,
      "number_density_per_um2": 53.0,
      "hole_number_density_per_um2": 0.0,
      "equivalent_thickness_nm": 0.36131803924101374,
      "mean_island_height_nm": 1.3633188602258803,
      "mean_equivalent_radius_nm": 34.35931544770246,
      "std_equivalent_radius_nm": 15.225741123204456,
      "mean_hole_equivalent_radius_nm": 0.0,
      "std_hole_equivalent_radius_nm": 0.0,
      "mean_p95_height_nm": 2.061760614260381,
      "mean_height_equivalent_radius_nm": 0.6816594301129402,
      "mean_p95_height_equivalent_radius_nm": 1.0308803071301904,
      "mean_volume_equivalent_radius_nm": 10.528551902746232,
      "std_volume_equivalent_radius_nm": 3.5442495362493247,
      "mean_volume_nm3": 6817.321495113467
    },
    {
      "path": "data/experimental/raw/afm/Nis_Ag_50s_2um_003.stp",
      "rows": 256,
      "cols": 256,
      "x_size_um": 2.0,
      "y_size_um": 2.0,
      "dx_nm": 7.8125,
      "dy_nm": 7.8125,
      "z_min_nm": -12.375909553527833,
      "z_max_nm": -0.23070936584472657,
      "z_mean_nm": -7.75122272221814,
      "z_std_nm": 1.0735629614026552,
      "percentile_p01_nm": -9.288798515319824,
      "percentile_p50_nm": -7.975952362060547,
      "percentile_p99_nm": -3.394723526000977,
      "baseline_nm": -0.5254683629718673,
      "threshold_nm": 0.42743374340768353,
      "threshold_sigma": 0.1709734973630734,
      "coverage_fraction": 0.3282928466796875,
      "island_count": 92,
      "hole_count": 16,
      "number_density_per_um2": 23.0,
      "hole_number_density_per_um2": 4.0,
      "equivalent_thickness_nm": 0.4217367401499686,
      "mean_island_height_nm": 0.9848220565464522,
      "mean_equivalent_radius_nm": 51.45470436696312,
      "std_equivalent_radius_nm": 43.54126819429735,
      "mean_hole_equivalent_radius_nm": 31.5870076019844,
      "std_hole_equivalent_radius_nm": 10.75795368301119,
      "mean_p95_height_nm": 1.779544586120952,
      "mean_height_equivalent_radius_nm": 0.4924110282732261,
      "mean_p95_height_equivalent_radius_nm": 0.889772293060476,
      "mean_volume_equivalent_radius_nm": 12.025170805465816,
      "std_volume_equivalent_radius_nm": 7.500036141183882,
      "mean_volume_nm3": 18336.38000652037
    }
  ],
  "aggregate": {
    "n_files": 3,
    "coverage_fraction_mean": 0.3071136474609375,
    "coverage_fraction_std": 0.052287202924936556,
    "equivalent_thickness_nm_mean": 1.0080023471555102,
    "equivalent_thickness_nm_std": 0.8721761001009213,
    "mean_equivalent_radius_nm_mean": 44.851268591917766,
    "mean_equivalent_radius_nm_std": 7.5012668295849565,
    "mean_p95_height_nm_mean": 3.7264451961393683,
    "mean_p95_height_nm_std": 2.5563740167646514,
    "mean_height_equivalent_radius_nm_mean": 1.0611614145632027,
    "mean_height_equivalent_radius_nm_std": 0.6749521752739643,
    "mean_p95_height_equivalent_radius_nm_mean": 1.8632225980696842,
    "mean_p95_height_equivalent_radius_nm_std": 1.2781870083823257,
    "mean_volume_equivalent_radius_nm_mean": 13.796430377690845,
    "mean_volume_equivalent_radius_nm_std": 3.6152133389164294,
    "number_density_per_um2_mean": 34.916666666666664,
    "number_density_per_um2_std": 13.000534177059375,
    "island_count_mean": 139.66666666666666,
    "island_count_std": 52.0021367082375
  }
}

File: data/experimental/intermediate/afm_batch/60s_2um_raw/aggregate_summary.json
{
  "files": [
    {
      "path": "data/experimental/raw/afm/Nis_Ag_60s_2um_001.stp",
      "rows": 256,
      "cols": 256,
      "x_size_um": 2.0,
      "y_size_um": 2.0,
      "dx_nm": 7.8125,
      "dy_nm": 7.8125,
      "z_min_nm": -10.008022466716502,
      "z_max_nm": 40.29154345336032,
      "z_mean_nm": -0.05584230608257268,
      "z_std_nm": 4.948616078326899,
      "percentile_p01_nm": -7.0495137979709686,
      "percentile_p50_nm": -1.2714455376071832,
      "percentile_p99_nm": 18.48619100150461,
      "baseline_nm": -2.98909006859473,
      "threshold_nm": 2.1543335590693893,
      "threshold_sigma": 0.8617334236277557,
      "coverage_fraction": 0.397705078125,
      "island_count": 98,
      "hole_count": 4,
      "number_density_per_um2": 24.5,
      "hole_number_density_per_um2": 1.0,
      "equivalent_thickness_nm": 2.584780296047261,
      "mean_island_height_nm": 4.344640838581213,
      "mean_equivalent_radius_nm": 55.81255967594221,
      "std_equivalent_radius_nm": 45.29942722616644,
      "mean_hole_equivalent_radius_nm": 32.44841975882303,
      "std_hole_equivalent_radius_nm": 4.527938683122362,
      "mean_p95_height_nm": 7.279235258708698,
      "mean_height_equivalent_radius_nm": 2.1723204192906067,
      "mean_p95_height_equivalent_radius_nm": 3.639617629354349,
      "mean_volume_equivalent_radius_nm": 21.134998234165234,
      "std_volume_equivalent_radius_nm": 13.481090219613765,
      "mean_volume_nm3": 105501.23657335759
    },
    {
      "path": "data/experimental/raw/afm/Nis_Ag_60s_2um_002.stp",
      "rows": 256,
      "cols": 256,
      "x_size_um": 2.0,
      "y_size_um": 2.0,
      "dx_nm": 7.8125,
      "dy_nm": 7.8125,
      "z_min_nm": -50.84149710083008,
      "z_max_nm": 9.15513153076172,
      "z_mean_nm": -0.012347283308394255,
      "z_std_nm": 1.991167656603915,
      "percentile_p01_nm": -5.065839447021484,
      "percentile_p50_nm": 0.0,
      "percentile_p99_nm": 6.0729039154052735,
      "baseline_nm": -0.8723829762770471,
      "threshold_nm": 1.270742904038139,
      "threshold_sigma": 0.5082971616152556,
      "coverage_fraction": 0.2515716552734375,
      "island_count": 192,
      "hole_count": 0,
      "number_density_per_um2": 48.0,
      "hole_number_density_per_um2": 0.0,
      "equivalent_thickness_nm": 0.5223519872679349,
      "mean_island_height_nm": 1.881105248006132,
      "mean_equivalent_radius_nm": 36.97170263397883,
      "std_equivalent_radius_nm": 17.360286795405198,
      "mean_hole_equivalent_radius_nm": 0.0,
      "std_hole_equivalent_radius_nm": 0.0,
      "mean_p95_height_nm": 2.717992910685503,
      "mean_height_equivalent_radius_nm": 0.940552624003066,
      "mean_p95_height_equivalent_radius_nm": 1.3589964553427516,
      "mean_volume_equivalent_radius_nm": 12.282297887991566,
      "std_volume_equivalent_radius_nm": 4.193867774572235,
      "mean_volume_nm3": 10882.333068081976
    },
    {
      "path": "data/experimental/raw/afm/Nis_Ag_60s_2um_003.stp",
      "rows": 256,
      "cols": 256,
      "x_size_um": 2.0,
      "y_size_um": 2.0,
      "dx_nm": 7.8125,
      "dy_nm": 7.8125,
      "z_min_nm": -8.294551010131837,
      "z_max_nm": 10.5741792678833,
      "z_mean_nm": -4.310984900078155,
      "z_std_nm": 0.9579384183918903,
      "percentile_p01_nm": -6.463432745742798,
      "percentile_p50_nm": -4.366998710632324,
      "percentile_p99_nm": -1.2084776306152345,
      "baseline_nm": -0.5862240017666385,
      "threshold_nm": 0.7252444564401227,
      "threshold_sigma": 0.29009778257604907,
      "coverage_fraction": 0.2858123779296875,
      "island_count": 153,
      "hole_count": 3,
      "number_density_per_um2": 38.25,
      "hole_number_density_per_um2": 0.75,
      "equivalent_thickness_nm": 0.3948650339969471,
      "mean_island_height_nm": 1.0999493086808543,
      "mean_equivalent_radius_nm": 40.85937976277584,
      "std_equivalent_radius_nm": 26.626908845165982,
      "mean_hole_equivalent_radius_nm": 26.68304924562962,
      "std_hole_equivalent_radius_nm": 0.615074296901165,
      "mean_p95_height_nm": 1.5916223638503473,
      "mean_height_equivalent_radius_nm": 0.5499746543404271,
      "mean_p95_height_equivalent_radius_nm": 0.7958111819251736,
      "mean_volume_equivalent_radius_nm": 10.909908267178093,
      "std_volume_equivalent_radius_nm": 5.240349689846683,
      "mean_volume_nm3": 10323.268862665282
    }
  ],
  "aggregate": {
    "n_files": 3,
    "coverage_fraction_mean": 0.3116963704427083,
    "coverage_fraction_std": 0.06240315227021245,
    "equivalent_thickness_nm_mean": 1.1673324391040476,
    "equivalent_thickness_nm_std": 1.0036374017138063,
    "mean_equivalent_radius_nm_mean": 44.54788069089896,
    "mean_equivalent_radius_nm_std": 8.121914915482233,
    "mean_p95_height_nm_mean": 3.8629501777481834,
    "mean_p95_height_nm_std": 2.4590554376276916,
    "mean_height_equivalent_radius_nm_mean": 1.2209492325447,
    "mean_height_equivalent_radius_nm_std": 0.6913600792757146,
    "mean_p95_height_equivalent_radius_nm_mean": 1.9314750888740917,
    "mean_p95_height_equivalent_radius_nm_std": 1.2295277188138458,
    "mean_volume_equivalent_radius_nm_mean": 14.775734796444965,
    "mean_volume_equivalent_radius_nm_std": 4.531448401307872,
    "number_density_per_um2_mean": 36.916666666666664,
    "number_density_per_um2_std": 9.640049561882737,
    "island_count_mean": 147.66666666666666,
    "island_count_std": 38.56019824753095
  }
}
