Repository: lexwolf/nublar

# nublar

`nublar` is a scientific project for effective-medium / Mie-based optical simulations of silver nano-island deposition, with scripts to sweep filling fraction or deposition-step scenarios and generate analysis plots.

## Repository layout

- `src/`: C++ simulation and analysis code.
- `include/`: project headers.
- `bin/`: compiled executables (`mie`, `getmax`, `getenz`, `cm`, aliases).
- `scripts/bash/`: orchestration and workflow scripts.
- `scripts/gnuplot/`: hand-written plotting scripts plus generated gnuplot files under mirrored subdirectories such as `scripts/gnuplot/output/` and `scripts/gnuplot/experimental/`.
- `scripts/convert/`: conversion utilities for imported data.
- `data/input/`: stable model input files.
- `data/output/`: generated spectra, summaries, mapping files, and intermediate results.
- `data/processed/convert/`: conversion dataset split into `original/` and `converted/`.
- `data/experimental/`: experimental material split into `raw/`, `processed/`, and `reports/`.
- `img/`: generated figures and static visual assets, mirrored by data domain when outputs are produced from tooling.
- `doc/`: papers, notes, and archived references.

## Main runs

Sweep deposition by filling fraction:

```bash
bash scripts/bash/sweep_f.bash -c -r 0.1 0.35 -d 5
```

Sweep by deposition steps:

```bash
bash scripts/bash/sweep_ds.bash -c -n 5 -t 10
```

Compare Clausius-Mossotti with external experimental data:

```bash
bash scripts/bash/compare.bash <path-to-experimental-file> <filling-fraction>
```

## Data locations

- Input parameters/material tables: `data/input/`
- Numerical outputs: `data/output/`
- Legacy workflow figures: `img/output/`
- Legacy workflow generated gnuplot scripts: `scripts/gnuplot/output/`
- Imported + converted helper datasets: `data/processed/convert/`
- Experimental provenance:
  - raw AFM files: `data/experimental/raw/afm/`
  - generated AFM tables: `data/experimental/final/` and `data/experimental/intermediate/...`
  - generated AFM figures: `img/experimental/final/`, `img/experimental/intermediate/...`, and `img/experimental/afm/`
  - generated AFM gnuplot scripts: `scripts/gnuplot/experimental/final/`
  - processed distributions/transmittance: `data/experimental/processed/`
  - report documents: `data/experimental/reports/`

File: data/experimental/intermediate/afm_batch/10s_2um/Nis_Ag_10s_2um_001_features.json (part 1 of 4)
{
  "summary": {
    "path": "data/experimental/raw/afm/Nis_Ag_10s_2um_001.stp",
    "rows": 256,
    "cols": 256,
    "x_size_um": 2.0,
    "y_size_um": 2.0,
    "dx_nm": 7.8125,
    "dy_nm": 7.8125,
    "z_min_nm": -15.139261702949693,
    "z_max_nm": 24.760079272301102,
    "z_mean_nm": -0.05269408678759324,
    "z_std_nm": 4.900625425739469,
    "percentile_p01_nm": -11.158281947884307,
    "percentile_p50_nm": 0.030981269269824675,
    "percentile_p99_nm": 12.021450335370181,
    "baseline_nm": -2.5050003189791115,
    "threshold_nm": 2.044590079846224,
    "threshold_sigma": 1.022295039923112,
    "coverage_fraction": 0.45562744140625,
    "island_count": 186,
    "number_density_per_um2": 46.5,
    "equivalent_thickness_nm": 2.175581936118826,
    "mean_island_height_nm": 3.853658267827669,
    "mean_equivalent_radius_nm": 39.537781158167235,
    "std_equivalent_radius_nm": 39.44241441629058,
    "mean_p95_height_nm": 6.3452652091245785,
    "mean_height_equivalent_radius_nm": 1.9268291339138346,
    "mean_p95_height_equivalent_radius_nm": 3.1726326045622892,
    "mean_volume_equivalent_radius_nm": 15.848779012512658,
    "std_volume_equivalent_radius_nm": 10.086151894756402,
    "mean_volume_nm3": 46786.70830363067
  },
  "islands": [
    {
      "label": 1,
      "area_px": 159,
      "area_um2": 0.00970458984375,
      "equivalent_radius_nm": 55.579374669246086,
      "min_height_nm": 1.4935117807219063,
      "p50_height_nm": 3.9477351636378115,
      "p95_height_nm": 8.198953030484022,
      "height_range_nm": 7.510352211265477,
      "max_height_nm": 9.003863991987384,
      "mean_height_nm": 4.440771234549683,
      "height_equivalent_radius_mean_nm": 2.2203856172748413,
      "height_equivalent_radius_p95_nm": 4.099476515242011,
      "volume_nm3": 43095.863421228,
      "volume_equivalent_radius_nm": 21.749485722073477,
      "centroid_x_um": 0.08706761006289308,
      "centroid_y_um": 0.04608883647798742
    },
    {
      "label": 2,
      "area_px": 96,
      "area_um2": 0.005859375,
      "equivalent_radius_nm": 43.18676868391694,
      "min_height_nm": 1.5314814319320726,
      "p50_height_nm": 3.536161899042601,
      "p95_height_nm": 7.752255919756019,
      "height_range_nm": 6.998881983424272,
      "max_height_nm": 8.530363415356344,
      "mean_height_nm": 4.131285635825637,
      "height_equivalent_radius_mean_nm": 2.0656428179128183,
      "height_equivalent_radius_p95_nm": 3.8761279598780094,
      "volume_nm3": 24206.75177241584,
      "volume_equivalent_radius_nm": 17.94524130200842,
      "centroid_x_um": 0.3365071614583333,
      "centroid_y_um": 0.05126953125
    },
    {
      "label": 3,
      "area_px": 404,
      "area_um2": 0.024658203125,
      "equivalent_radius_nm": 88.594299084171,
      "min_height_nm": 1.4102531919701153,
      "p50_height_nm": 3.6825925722490953,
      "p95_height_nm": 9.216749994722855,
      "height_range_nm": 9.891673523552386,
      "max_height_nm": 11.301926715522502,
      "mean_height_nm": 4.485556697658369,
      "height_equivalent_radius_mean_nm": 2.2427783488291846,
      "height_equivalent_radius_p95_nm": 4.608374997361428,
      "volume_nm3": 110605.76817956429,
      "volume_equivalent_radius_nm": 29.778059203005395,
      "centroid_x_um": 0.5710086633663366,
      "centroid_y_um": 0.10597153465346534
    },
    {
      "label": 4,
      "area_px": 236,
      "area_um2": 0.014404296875,
      "equivalent_radius_nm": 67.71285032280639,
      "min_height_nm": 1.670597712868832,
      "p50_height_nm": 4.5214516537301135,
      "p95_height_nm": 9.549296017895792,
      "height_range_nm": 8.99387350873709,
      "max_height_nm": 10.664471221605922,
      "mean_height_nm": 4.959027601599392,
      "height_equivalent_radius_mean_nm": 2.479513800799696,
      "height_equivalent_radius_p95_nm": 4.774648008947896,
      "volume_nm3": 71431.30578475687,
      "volume_equivalent_radius_nm": 25.739493302772324,
      "centroid_x_um": 0.7684388241525424,
      "centroid_y_um": 0.04803363347457627
    },
    {
      "label": 5,
      "area_px": 16,
      "area_um2": 0.0009765625,
      "equivalent_radius_nm": 17.630924485867386,
      "min_height_nm": 2.0697531952981394,
      "p50_height_nm": 2.5302305375642065,
      "p95_height_nm": 3.0479103970786774,
      "height_range_nm": 1.0677974669678725,
      "max_height_nm": 3.137550662266012,
      "mean_height_nm": 2.584300863002913,
      "height_equivalent_radius_mean_nm": 1.2921504315014565,
      "height_equivalent_radius_p95_nm": 1.5239551985393387,
      "volume_nm3": 2523.7313115262823,
      "volume_equivalent_radius_nm": 8.44600826785426,
      "centroid_x_um": 0.97119140625,
      "centroid_y_um": 0.02392578125
    },
    {
      "label": 6,
      "area_px": 16,
      "area_um2": 0.0009765625,
      "equivalent_radius_nm": 17.630924485867386,
      "min_height_nm": 2.2540623851065646,
      "p50_height_nm": 3.0722718963719857,
      "p95_height_nm": 5.287185147948492,
      "height_range_nm": 3.1889664118200756,
      "max_height_nm": 5.44302879692664,
      "mean_height_nm": 3.345848021540707,
      "height_equivalent_radius_mean_nm": 1.6729240107703536,
      "height_equivalent_radius_p95_nm": 2.643592573974246,
      "volume_nm3": 3267.4297085358467,
      "volume_equivalent_radius_nm": 9.205326877205025,
      "centroid_x_um": 1.02197265625,
      "centroid_y_um": 0.01611328125
    },
    {
      "label": 7,
      "area_px": 6608,
      "area_um2": 0.4033203125,
      "equivalent_radius_nm": 358.3027250349708,
      "min_height_nm": 1.4318814980781296,
      "p50_height_nm": 3.889377494517972,
      "p95_height_nm": 9.308981668157081,
      "height_range_nm": 13.612756743577375,
      "max_height_nm": 15.044638241655505,
      "mean_height_nm": 4.629401455752359,
      "height_equivalent_radius_mean_nm": 2.3147007278761795,
      "height_equivalent_radius_p95_nm": 4.6544908340785405,
      "volume_nm3": 1867131.6418219965,
      "volume_equivalent_radius_nm": 76.38863973259998,
      "centroid_x_um": 1.450004965572034,
      "centroid_y_um": 0.413036281779661
    },
    {
      "label": 8,
      "area_px": 196,
      "area_um2": 0.011962890625,
      "equivalent_radius_nm": 61.708235700535845,
      "min_height_nm": 1.5281900234142627,
      "p50_height_nm": 5.0074221289458976,
      "p95_height_nm": 9.926202638120232,
      "height_range_nm": 10.352329818634674,
      "max_height_nm": 11.880519842048937,
      "mean_height_nm": 5.31525253805515,
      "height_equivalent_radius_mean_nm": 2.657626269027575,
      "height_equivalent_radius_p95_nm": 4.963101319060116,
      "volume_nm3": 63585.78475700741,
      "volume_equivalent_radius_nm": 24.760370680490762,
      "centroid_x_um": 1.3662308673469388,
      "centroid_y_um": 0.06935586734693877
    },
    {
      "label": 9,
      "area_px": 10,
      "area_um2": 0.0006103515625,
      "equivalent_radius_nm": 13.938469657443525,
      "min_height_nm": 2.0917921920893376,
      "p50_height_nm": 2.8931441989172058,
      "p95_height_nm": 4.190449781005388,
      "height_range_nm": 2.1077768858726107,
      "max_height_nm": 4.199569077961948,
      "mean_height_nm": 3.0680066784718374,
      "height_equivalent_radius_mean_nm": 1.5340033392359187,
      "height_equivalent_radius_p95_nm": 2.095224890502694,
      "volume_nm3": 1872.5626699657212,
      "volume_equivalent_radius_nm": 7.646263331026106,
      "centroid_x_um": 1.4453125,
      "centroid_y_um": 0.01171875
    },
    {
      "label": 10,
      "area_px": 58,
      "area_um2": 0.0035400390625,
      "equivalent_radius_nm": 33.56828013274657,
      "min_height_nm": 2.1014138320581104,
      "p50_height_nm": 4.522630598010941,
      "p95_height_nm": 10.256476229034241,
      "height_range_nm": 8.941836747701245,
      "max_height_nm": 11.043250579759356,
      "mean_height_nm": 5.287849377832196,
      "height_equivalent_radius_mean_nm": 2.643924688916098,
      "height_equivalent_radius_p95_nm": 5.128238114517121,
      "volume_nm3": 18719.1933541423,
      "volume_equivalent_radius_nm": 16.471488231525264,
      "centroid_x_um": 1.5576508620689655,
      "centroid_y_um": 0.03421336206896552
    },
    {
      "label": 11,
      "area_px": 67,
      "area_um2": 0.00408935546875,
      "equivalent_radius_nm": 36.078834152767115,
      "min_height_nm": 2.0686075405034243,
      "p50_height_nm": 3.7756878068788406,
      "p95_height_nm": 7.010483596251223,
      "height_range_nm": 5.105028605728014,
      "max_height_nm": 7.173636146231439,
      "mean_height_nm": 4.214455031471948,
      "height_equivalent_radius_mean_nm": 2.107227515735974,
      "height_equivalent_radius_p95_nm": 3.5052417981256117,
      "volume_nm3": 17234.404730750764,
      "volume_equivalent_radius_nm": 16.023936900641342,
      "centroid_x_um": 1.9721315298507462,
      "centroid_y_um": 0.04535914179104478
    },
    {
      "label": 12,
      "area_px": 128,
      "area_um2": 0.0078125,
      "equivalent_radius_nm": 49.86778505017909,
      "min_height_nm": 2.023059584088664,
      "p50_height_nm": 4.244074635837031,
      "p95_height_nm": 8.063681360671007,
      "height_range_nm": 7.142422815342091,
      "max_height_nm": 9.165482399430754,
      "mean_height_nm": 4.589977043418406,
      "height_equivalent_radius_mean_nm": 2.294988521709203,
      "height_equivalent_radius_p95_nm": 4.031840680335503,
      "volume_nm3": 35859.19565170629,
      "volume_equivalent_radius_nm": 20.456781736905214,
      "centroid_x_um": 0.2037353515625,
      "centroid_y_um": 0.09521484375
    },
    {
      "label": 13,
      "area_px": 10,
      "area_um2": 0.0006103515625,
      "equivalent_radius_nm": 13.938469657443525,
      "min_height_nm": 2.069121431772703,
      "p50_height_nm": 2.519192914954009,
      "p95_height_nm": 3.260566347154378,
      "height_range_nm": 1.2196124191073774,
      "max_height_nm": 3.2887338508800803,
      "mean_height_nm": 2.6501107636998995,
      "height_equivalent_radius_mean_nm": 1.3250553818499498,
      "height_equivalent_radius_p95_nm": 1.630283173577189,
      "volume_nm3": 1617.499245422302,
      "volume_equivalent_radius_nm": 7.2820193029216,
      "centroid_x_um": 0.91015625,
      "centroid_y_um": 0.03125
    },
    {
      "label": 14,
      "area_px": 65,
      "area_um2": 0.00396728515625,
      "equivalent_radius_nm": 35.53626438646273,
      "min_height_nm": 1.8062958416034727,
      "p50_height_nm": 2.7844121745818846,
      "p95_height_nm": 5.4097659122573845,
      "height_range_nm": 3.8823152201142124,
      "max_height_nm": 5.688611061717685,
      "mean_height_nm": 3.2278664621785116,
      "height_equivalent_radius_mean_nm": 1.6139332310892558,
      "height_equivalent_radius_p95_nm": 2.7048829561286922,
      "volume_nm3": 12805.866701758012,
      "volume_equivalent_radius_nm": 14.513543397272832,
      "centroid_x_um": 0.4013221153846154,
      "centroid_y_um": 0.10661057692307692
    },
    {
      "label": 15,
      "area_px": 54,
      "area_um2": 0.0032958984375,
      "equivalent_radius_nm": 32.3900765129377,
      "min_height_nm": 2.055754787149088,
      "p50_height_nm": 3.802768262421065,
      "p95_height_nm": 7.602026552875669,
      "height_range_nm": 6.140260650374348,
      "max_height_nm": 8.196015437523435,
      "mean_height_nm": 4.447083676411587,
      "height_equivalent_radius_mean_nm": 2.2235418382057937,
      "height_equivalent_radius_p95_nm": 3.8010132764378346,
      "volume_nm3": 14657.136140516704,
      "volume_equivalent_radius_nm": 15.18169180513317,
      "centroid_x_um": 1.4742476851851851,
      "centroid_y_um": 0.09924768518518519
    },
    {
      "label": 16,
      "area_px": 32,
      "area_um2": 0.001953125,
      "equivalent_radius_nm": 24.933892525089544,
      "min_height_nm": 2.1035803308052357,
      "p50_height_nm": 2.7577827490175157,
      "p95_height_nm": 4.6816575532555555,
      "height_range_nm": 3.1114371459203953,
      "max_height_nm": 5.215017476725631,
      "mean_height_nm": 3.1191007044447474,
      "height_equivalent_radius_mean_nm": 1.5595503522223737,
      "height_equivalent_radius_p95_nm": 2.3408287766277778,
      "volume_nm3": 6091.993563368647,
      "volume_equivalent_radius_nm": 11.329835618083873,
      "centroid_x_um": 0.878662109375,
      "centroid_y_um": 0.142822265625
    },
    {
      "label": 17,
      "area_px": 49,
      "area_um2": 0.00299072265625,
      "equivalent_radius_nm": 30.854117850267922,
      "min_height_nm": 2.075734406250198,
      "p50_height_nm": 3.4088977742182114,
      "p95_height_nm": 4.763644708985265,
      "height_range_nm": 3.1452888488842494,
      "max_height_nm": 5.2210232551344475,
      "mean_height_nm": 3.4347063009543564,
      "height_equivalent_radius_mean_nm": 1.7173531504771782,
      "height_equivalent_radius_p95_nm": 2.3818223544926327,
      "volume_nm3": 10272.253951828825,
      "volume_equivalent_radius_nm": 13.48525136396827,
      "centroid_x_um": 0.8016581632653061,
      "centroid_y_um": 0.16326530612244897
    },
    {
      "label": 18,
      "area_px": 527,
      "area_um2": 0.03216552734375,
      "equivalent_radius_nm": 101.18599383230206,
      "min_height_nm": 1.5959142374645525,
      "p50_height_nm": 3.9111106012328523,
      "p95_height_nm": 8.266422791953534,
      "height_range_nm": 10.018939733208523,
      "max_height_nm": 11.614853970673074,
      "mean_height_nm": 4.48239726913564,
      "height_equivalent_radius_mean_nm": 2.24119863456782,
      "height_equivalent_radius_p95_nm": 4.133211395976767,
      "volume_nm3": 144178.67192593275,
      "volume_equivalent_radius_nm": 32.52900684104406,
      "centroid_x_um": 0.3261236954459203,
      "centroid_y_um": 0.3131078036053131
    },
    {
      "label": 19,
      "area_px": 11,
      "area_um2": 0.00067138671875,
      "equivalent_radius_nm": 14.61879030667795,
      "min_height_nm": 2.055929082473609,
      "p50_height_nm": 2.553886837154324,
      "p95_height_nm": 3.0343914449650473,
      "height_range_nm": 1.0377750096639669,
      "max_height_nm": 3.093704092137576,
      "mean_height_nm": 2.4964615117568543,
      "height_equivalent_radius_mean_nm": 1.2482307558784271,
      "height_equivalent_radius_p95_nm": 1.5171957224825237,
      "volume_nm3": 1676.091102864099,
      "volume_equivalent_radius_nm": 7.368905783580844,
      "centroid_x_um": 0.11008522727272728,
      "centroid_y_um": 0.1612215909090909
    },
    {
      "label": 20,
      "area_px": 24,
      "area_um2": 0.00146484375,
      "equivalent_radius_nm": 21.59338434195847,
      "min_height_nm": 2.0949624892263055,
      "p50_height_nm": 2.933654011492952,
      "p95_height_nm": 4.657639804566261,
      "height_range_nm": 2.660805685608235,
      "max_height_nm": 4.75576817483454,
      "mean_height_nm": 3.148010309196927,
      "height_equivalent_radius_mean_nm": 1.5740051545984635,
      "height_equivalent_radius_p95_nm": 2.3288199022831306,
      "volume_nm3": 4611.3432263626855,
      "volume_equivalent_radius_nm": 10.325544110931943,
      "centroid_x_um": 0.44921875,
      "centroid_y_um": 0.185546875
    },
    {
      "label": 21,
      "area_px": 176,
      "area_um2": 0.0107421875,
      "equivalent_radius_nm": 58.4751612267118,
      "min_height_nm": 1.9073642649187168,
      "p50_height_nm": 3.312559748712107,
      "p95_height_nm": 7.752909743968845,
      "height_range_nm": 7.901748869700138,
      "max_height_nm": 9.809113134618855,
      "mean_height_nm": 3.9707125926284714,
      "height_equivalent_radius_mean_nm": 1.9853562963142357,
      "height_equivalent_radius_p95_nm": 3.8764548719844223,
      "volume_nm3": 42654.13917862616,
      "volume_equivalent_radius_nm": 21.6749210440358,
      "centroid_x_um": 0.5170454545454546,
      "centroid_y_um": 0.26353870738636365
    },
    {
      "label": 22,
      "area_px": 18,
      "area_um2": 0.0010986328125,
      "equivalent_radius_nm": 18.700419393817157,
      "min_height_nm": 2.367726492342237,
      "p50_height_nm": 3.6337589971838375,
      "p95_height_nm": 5.140678678566912,
      "height_range_nm": 2.799963208548187,
      "max_height_nm": 5.167689700890424,
      "mean_height_nm": 3.793603159748826,
      "height_equivalent_radius_mean_nm": 1.896801579874413,
      "height_equivalent_radius_p95_nm": 2.570339339283456,
      "volume_nm3": 4167.776908903739,
      "volume_equivalent_radius_nm": 9.983250110231822,
      "centroid_x_um": 0.109375,
      "centroid_y_um": 0.23046875
    },
    {
      "label": 23,
      "area_px": 6,
      "area_um2": 0.0003662109375,
      "equivalent_radius_nm": 10.796692170979235,
      "min_height_nm": 2.144673404147842,
      "p50_height_nm": 2.393637358786792,
      "p95_height_nm": 2.7161564412300923,
      "height_range_nm": 0.5886859749983402,
      "max_height_nm": 2.733359379146182,
      "mean_height_nm": 2.42958288947016,
      "height_equivalent_radius_mean_nm": 1.21479144473508,
      "height_equivalent_radius_p95_nm": 1.3580782206150461,
      "volume_nm3": 889.7398276868263,
      "volume_equivalent_radius_nm": 5.966570923738121,
      "centroid_x_um": 0.03125,
      "centroid_y_um": 0.23046875
    },
    {
      "label": 24,
      "area_px": 8,
      "area_um2": 0.00048828125,
      "equivalent_radius_nm": 12.466946262544772,
      "min_height_nm": 2.2168586454789407,
      "p50_height_nm": 2.721704023486021,
      "p95_height_nm": 3.168088012794072,
      "height_range_nm": 0.960788204188983,
      "max_height_nm": 3.1776468496679238,
      "mean_height_nm": 2.683501463317506,
      "height_equivalent_radius_mean_nm": 1.341750731658753,
      "height_equivalent_radius_p95_nm": 1.584044006397036,
      "volume_nm3": 1310.303448885501,
      "volume_equivalent_radius_nm": 6.788301007691314,
      "centroid_x_um": 0.1865234375,
      "centroid_y_um": 0.2353515625
    },
    {
      "label": 25,
      "area_px": 145,
      "area_um2": 0.00885009765625,
      "equivalent_radius_nm": 53.07611117702926,
      "min_height_nm": 1.9530544356915662,
      "p50_height_nm": 4.071607153157892,
      "p95_height_nm": 8.235651699750067,
      "height_range_nm": 7.425682657207618,
      "max_height_nm": 9.378737092899184,
      "mean_height_nm": 4.475455503427758,
      "height_equivalent_radius_mean_nm": 2.237727751713879,
      "height_equivalent_radius_p95_nm": 4.117825849875033,
      "volume_nm3": 39608.218261537164,
      "volume_equivalent_radius_nm": 21.14619498348201,
      "centroid_x_um": 1.9614762931034482,
      "centroid_y_um": 0.32004310344827586
    },
    {
      "label": 26,
      "area_px": 209,
      "area_um2": 0.01275634765625,
      "equivalent_radius_nm": 63.721829623621154,
      "min_height_nm": 1.557991746448387,
      "p50_height_nm": 4.677638786362239,
      "p95_height_nm": 9.052574836173582,
      "height_range_nm": 8.883691678378675,
      "max_height_nm": 10.441683424827062,
      "mean_height_nm": 5.0212163983819655,
      "height_equivalent_radius_mean_nm": 2.5106081991909828,
      "height_equivalent_radius_p95_nm": 4.526287418086791,
      "volume_nm3": 64052.38203502385,
      "volume_equivalent_radius_nm": 24.820787627585034,
      "centroid_x_um": 0.0432491028708134,
      "centroid_y_um": 0.35634718899521534
    },
    {
      "label": 27,
      "area_px": 9,
      "area_um2": 0.00054931640625,
      "equivalent_radius_nm": 13.223193364400538,
      "min_height_nm": 1.8926375518200445,
      "p50_height_nm": 2.229576124401233,
      "p95_height_nm": 2.675588318889766,
      "height_range_nm": 0.8070295194798507,
      "max_height_nm": 2.699667071299895,
      "mean_height_nm": 2.326057112077958,
      "height_equivalent_radius_mean_nm": 1.163028556038979,
      "height_equivalent_radius_p95_nm": 1.337794159444883,
      "volume_nm3": 1277.7413335389174,
      "volume_equivalent_radius_nm": 6.731597051915746,
      "centroid_x_um": 0.15625,
      "centroid_y_um": 0.296875
    },
    {
      "label": 28,
      "area_px": 73,
      "area_um2": 0.00445556640625,
      "equivalent_radius_nm": 37.65967121016537,
      "min_height_nm": 2.0465485103935026,
      "p50_height_nm": 3.441877994328787,
      "p95_height_nm": 6.060682710166877,
      "height_range_nm": 4.742262166395644,
      "max_height_nm": 6.788810676789147,
      "mean_height_nm": 3.802574701836723,
      "height_equivalent_radius_mean_nm": 1.9012873509183614,
      "height_equivalent_radius_p95_nm": 3.0303413550834386,
      "volume_nm3": 16942.624098759814,
      "volume_equivalent_radius_nm": 15.932992633957626,
      "centroid_x_um": 0.2402611301369863,
      "centroid_y_um": 0.319777397260274
    },
    {
      "label": 29,
      "area_px": 7,
      "area_um2": 0.00042724609375,
      "equivalent_radius_nm": 11.661760393441106,
      "min_height_nm": 2.112327511179241,
      "p50_height_nm": 2.340458953955069,
      "p95_height_nm": 2.8022484523384215,
      "height_range_nm": 0.7407216655897697,
      "max_height_nm": 2.8530491767690105,
      "mean_height_nm": 2.4195573337538137,
      "height_equivalent_radius_mean_nm": 1.2097786668769068,
      "height_equivalent_radius_p95_nm": 1.4011242261692107,
      "volume_nm3": 1033.7464194504819,
      "volume_equivalent_radius_nm": 6.272516364146113,
      "centroid_x_um": 0.75,
      "centroid_y_um": 0.296875
    },
    {
      "label": 30,
      "area_px": 159,
      "area_um2": 0.00970458984375,
      "equivalent_radius_nm": 55.579374669246086,
      "min_height_nm": 1.8063819055496992,
      "p50_height_nm": 3.6260635476521124,
      "p95_height_nm": 7.243009698077517,
      "height_range_nm": 5.8844521555870175,
      "max_height_nm": 7.690834061136717,
      "mean_height_nm": 3.9717222931089564,
      "height_equivalent_radius_mean_nm": 1.9858611465544782,
      "height_equivalent_radius_p95_nm": 3.6215048490387587,
      "volume_nm3": 38543.93582790064,
      "volume_equivalent_radius_nm": 20.955071648871424,
      "centroid_x_um": 0.7883254716981132,
      "centroid_y_um": 0.3865467767295597
    },
    {
      "label": 31,
      "area_px": 9,
      "area_um2": 0.00054931640625,
      "equivalent_radius_nm": 13.223193364400538,
      "min_height_nm": 2.0481941226741256,
      "p50_height_nm": 2.463391968417897,
      "p95_height_nm": 2.8982074677126315,
      "height_range_nm": 0.8584891089540201,
      "max_height_nm": 2.9066832316281457,
      "mean_height_nm": 2.4878387572137513,
      "height_equivalent_radius_mean_nm": 1.2439193786068756,
      "height_equivalent_radius_p95_nm": 1.4491037338563157,
      "volume_nm3": 1366.610645442124,
      "volume_equivalent_radius_nm": 6.884177560602385,
      "centroid_x_um": 0.9453125,
      "centroid_y_um": 0.34375
    },
    {
      "label": 32,
      "area_px": 22,
      "area_um2": 0.0013427734375,
      "equivalent_radius_nm": 20.674091517192295,
      "min_height_nm": 2.1275592289712555,
      "p50_height_nm": 3.2378098922261738,
      "p95_height_nm": 4.485502190521526,
      "height_range_nm": 2.5406648449345277,
      "max_height_nm": 4.668224073905783,
      "mean_height_nm": 3.2541621143634534,
      "height_equivalent_radius_mean_nm": 1.6270810571817267,
      "height_equivalent_radius_p95_nm": 2.242751095260763,
      "volume_nm3": 4369.602448486083,
      "volume_equivalent_radius_nm": 10.141863762229619,
      "centroid_x_um": 0.17897727272727273,
      "centroid_y_um": 0.3586647727272727
    },
    {
      "label": 33,
      "area_px": 28,
      "area_um2": 0.001708984375,
      "equivalent_radius_nm": 23.323520786882213,
      "min_height_nm": 2.062894070569501,
      "p50_height_nm": 2.6080574140905135,
      "p95_height_nm": 3.393284287616065,
      "height_range_nm": 1.3498439434087444,
      "max_height_nm": 3.4127380139782453,
      "mean_height_nm": 2.670059511013807,
      "height_equivalent_radius_mean_nm": 1.3350297555069035,
      "height_equivalent_radius_p95_nm": 1.6966421438080326,
      "volume_nm3": 4563.089984642736,
      "volume_equivalent_radius_nm": 10.289402145710499,
      "centroid_x_um": 1.03125,
      "centroid_y_um": 0.37723214285714285
    },
    {
      "label": 34,
      "area_px": 14,
      "area_um2": 0.0008544921875,
      "equivalent_radius_nm": 16.49221970954981,
      "min_height_nm": 2.2968965558473533,
      "p50_height_nm": 2.766342295659469,
      "p95_height_nm": 3.74927068847814,
      "height_range_nm": 1.5525008886077027,
      "max_height_nm": 3.849397444455056,
      "mean_height_nm": 2.886372425021084,
      "height_equivalent_radius_mean_nm": 1.443186212510542,
      "height_equivalent_radius_p95_nm": 1.87463534423907,
      "volume_nm3": 2466.3826873959456,
      "volume_equivalent_radius_nm": 8.381542495979028,
      "centroid_x_um": 1.89453125,
      "centroid_y_um": 0.38058035714285715
    },
    {
      "label": 35,
      "area_px": 11,
      "area_um2": 0.00067138671875,
      "equivalent_radius_nm": 14.61879030667795,
      "min_height_nm": 2.0489695291082417,
      "p50_height_nm": 2.7811896840583676,
      "p95_height_nm": 3.4498884945567756,
      "height_range_nm": 1.5930517742524022,
      "max_height_nm": 3.642021303360644,
      "mean_height_nm": 2.744915712987251,
      "height_equivalent_radius_mean_nm": 1.3724578564936254,
      "height_equivalent_radius_p95_nm": 1.7249442472783878,
      "volume_nm3": 1842.899953787827,
      "volume_equivalent_radius_nm": 7.605674178470565,
      "centroid_x_um": 0.9559659090909091,
      "centroid_y_um": 0.4133522727272727
    },
    {
      "label": 36,
      "area_px": 262,
      "area_um2": 0.0159912109375,
      "equivalent_radius_nm": 71.34536098063148,
      "min_height_nm": 1.4221768756893698,
      "p50_height_nm": 4.351844716809753,
      "p95_height_nm": 8.92003200743432,
      "height_range_nm": 10.14295817995859,
      "max_height_nm": 11.56513505564796,
      "mean_height_nm": 4.835811891032389,
      "height_equivalent_radius_mean_nm": 2.4179059455161944,
      "height_equivalent_radius_p95_nm": 4.46001600371716,
      "volume_nm3": 77330.48800356968,
      "volume_equivalent_radius_nm": 26.429404662994315,
      "centroid_x_um": 0.08993320610687022,
      "centroid_y_um": 0.5297888835877863
    },
    {
      "label": 37,
      "area_px": 12,
      "area_um2": 0.000732421875,
      "equivalent_radius_nm": 15.268828496966247,
      "min_height_nm": 2.1129303182671553,
      "p50_height_nm": 2.4202390138651513,
      "p95_height_nm": 2.8214854764349786,
      "height_range_nm": 0.7783432826606536,
      "max_height_nm": 2.891273600927809,
      "mean_height_nm": 2.4720854547651974,
      "height_equivalent_radius_mean_nm": 1.2360427273825987,
      "height_equivalent_radius_p95_nm": 1.4107427382174893,
      "volume_nm3": 1810.6094639393534,
      "volume_equivalent_radius_nm": 7.560991077927425,
      "centroid_x_um": 1.9524739583333333,
      "centroid_y_um": 0.4368489583333333
    },
    {
      "label": 38,
      "area_px": 64,
      "area_um2": 0.00390625,
      "equivalent_radius_nm": 35.26184897173477,
      "min_height_nm": 2.1580419696913262,
      "p50_height_nm": 5.337883285324071,
      "p95_height_nm": 9.9613893400176,
      "height_range_nm": 8.325880838081158,
      "max_height_nm": 10.483922807772483,
      "mean_height_nm": 5.545738937784888,
      "height_equivalent_radius_mean_nm": 2.772869468892444,
      "height_equivalent_radius_p95_nm": 4.9806946700088,
      "volume_nm3": 21663.042725722218,
      "volume_equivalent_radius_nm": 17.293263103900085,
      "centroid_x_um": 0.4462890625,
      "centroid_y_um": 0.4658203125
    },
    {
      "label": 39,
      "area_px": 17,
      "area_um2": 0.00103759765625,
      "equivalent_radius_nm": 18.173540983129993,
      "min_height_nm": 2.0475818060851805,
      "p50_height_nm": 2.7356284257964187,
      "p95_height_nm": 3.240965267093287,
      "height_range_nm": 1.1984395692683072,
      "max_height_nm": 3.2460213753534877,
      "mean_height_nm": 2.6301960106219906,
      "height_equivalent_radius_mean_nm": 1.3150980053109953,
      "height_equivalent_radius_p95_nm": 1.6204826335466436,
      "volume_nm3": 2729.0852160994777,
      "volume_equivalent_radius_nm": 8.669142913650145,
      "centroid_x_um": 0.6907169117647058,
      "centroid_y_um": 0.44485294117647056
    },
    {
      "label": 40,
      "area_px": 742,
      "area_um2": 0.0452880859375,
      "equivalent_radius_nm": 120.06517180368067,
      "min_height_nm": 1.664791590710531,
      "p50_height_nm": 3.5619034823912896,
      "p95_height_nm": 8.497665513464081,
      "height_range_nm": 11.664244584885518,
      "max_height_nm": 13.329036175596048,
      "mean_height_nm": 4.294790521807877,
      "height_equivalent_radius_mean_nm": 2.1473952609039384,
      "height_equivalent_radius_p95_nm": 4.248832756732041,
      "volume_nm3": 194502.8422351956,
      "volume_equivalent_radius_nm": 35.94284479474096,
      "centroid_x_um": 0.8067301212938005,
      "centroid_y_um": 0.5760507917789758
    },
    {
      "label": 41,
      "area_px": 6,
      "area_um2": 0.0003662109375,
      "equivalent_radius_nm": 10.796692170979235,
      "min_height_nm": 2.0859041086142227,
      "p50_height_nm": 2.297003768101427,
      "p95_height_nm": 2.6581995217853263,
      "height_range_nm": 0.636663063462918,
      "max_height_nm": 2.7225671720771407,
      "mean_height_nm": 2.344909639499369,
      "height_equivalent_radius_mean_nm": 1.1724548197496845,
      "height_equivalent_radius_p95_nm": 1.3290997608926631,
      "volume_nm3": 858.7315574338509,
      "volume_equivalent_radius_nm": 5.896436210635219,
      "centroid_x_um": 1.2421875,
      "centroid_y_um": 0.44921875
    },
    {
      "label": 42,
      "area_px": 21,
      "area_um2": 0.00128173828125,
      "equivalent_radius_nm": 20.198761507134417,
      "min_height_nm": 2.137507399767088,
      "p50_height_nm": 3.1509161826417467,
      "p95_height_nm": 4.441214007736863,
      "height_range_nm": 2.729540082623645,
      "max_height_nm": 4.867047482390733,
      "mean_height_nm": 3.231265793832475,
      "height_equivalent_radius_mean_nm": 1.6156328969162375,
      "height_equivalent_radius_p95_nm": 2.2206070038684316,
      "volume_nm3": 4141.637064848754,
      "volume_equivalent_radius_nm": 9.962335036647941,
      "centroid_x_um": 0.17299107142857142,
      "centroid_y_um": 0.5011160714285714
    },
    {
      "label": 43,
      "area_px": 45,
      "area_um2": 0.00274658203125,
      "equivalent_radius_nm": 29.56795924242375,
      "min_height_nm": 2.0916227632308066,
      "p50_height_nm": 2.7724948244912335,
      "p95_height_nm": 3.8582390013024757,
      "height_range_nm": 2.220414967926992,
      "max_height_nm": 4.312037731157798,
      "mean_height_nm": 2.886068555364933,
      "height_equivalent_radius_mean_nm": 1.4430342776824665,
      "height_equivalent_radius_p95_nm": 1.9291195006512378,
      "volume_nm3": 7926.8240351209715,
      "volume_equivalent_radius_nm": 12.369064933061646,
      "centroid_x_um": 1.9769097222222223,
      "centroid_y_um": 0.5180555555555556
    },
    {
      "label": 44,
      "area_px": 12,
      "area_um2": 0.000732421875,
      "equivalent_radius_nm": 15.268828496966247,
      "min_height_nm": 2.1591020542139807,
      "p50_height_nm": 2.4173908811612566,
      "p95_height_nm": 2.8828297412926207,
      "height_range_nm": 0.8170244335122812,
      "max_height_nm": 2.976126487726262,
      "mean_height_nm": 2.49734003806565,
      "height_equivalent_radius_mean_nm": 1.248670019032825,
      "height_equivalent_radius_p95_nm": 1.4414148706463104,
      "volume_nm3": 1829.1064731926147,
      "volume_equivalent_radius_nm": 7.58665134290165,
      "centroid_x_um": 1.1829427083333333,
      "centroid_y_um": 0.5045572916666666
    },
    {
      "label": 45,
      "area_px": 7,
      "area_um2": 0.00042724609375,
      "equivalent_radius_nm": 11.661760393441106,
      "min_height_nm": 2.1820759815207165,
      "p50_height_nm": 2.3214389952611563,
      "p95_height_nm": 2.6655740357596627,
      "height_range_nm": 0.5312798469712687,
      "max_height_nm": 2.713355828491985,
      "mean_height_nm": 2.380310405714899,
      "height_equivalent_radius_mean_nm": 1.1901552028574496,
      "height_equivalent_radius_p95_nm": 1.3327870178798313,
      "volume_nm3": 1016.9783227541684,
      "volume_equivalent_radius_nm": 6.238416437974772,
      "centroid_x_um": 0.6328125,
      "centroid_y_um": 0.5078125
    },
    {
      "label": 46,
      "area_px": 588,
      "area_um2": 0.035888671875,
      "equivalent_radius_nm": 106.88179947876372,
      "min_height_nm": 1.541201516467903,
      "p50_height_nm": 4.4930756896489905,
      "p95_height_nm": 9.37263046499525,
      "height_range_nm": 11.546583037546101,
      "max_height_nm": 13.087784554014004,
      "mean_height_nm": 5.016995624834945,
      "height_equivalent_radius_mean_nm": 2.5084978124174726,
      "height_equivalent_radius_p95_nm": 4.686315232497625,
      "volume_nm3": 180053.30977801196,
      "volume_equivalent_radius_nm": 35.029787269621856,
      "centroid_x_um": 0.46319621598639454,
      "centroid_y_um": 0.6681813350340134
    },
    {
      "label": 47,
      "area_px": 6,
      "area_um2": 0.0003662109375,
      "equivalent_radius_nm": 10.796692170979235,
      "min_height_nm": 2.251217630999908,
      "p50_height_nm": 2.609804379684977,
      "p95_height_nm": 2.877750081477448,
      "height_range_nm": 0.6450859045805135,
      "max_height_nm": 2.8963035355804214,
      "mean_height_nm": 2.583149248922156,
      "height_equivalent_radius_mean_nm": 1.291574624461078,
      "height_equivalent_radius_p95_nm": 1.438875040738724,
      "volume_nm3": 945.9775081502037,
      "volume_equivalent_radius_nm": 6.089721063200853,
      "centroid_x_um": 0.92578125,
      "centroid_y_um": 0.515625
    },
    {
      "label": 48,
      "area_px": 82,
      "area_um2": 0.0050048828125,
      "equivalent_radius_nm": 39.91370289023665,
      "min_height_nm": 2.0949550058792754,
      "p50_height_nm": 3.2201278718803756,
      "p95_height_nm": 8.449890828774011,
      "height_range_nm": 7.460562664237297,
      "max_height_nm": 9.555517670116572,
      "mean_height_nm": 4.3228447175013605,
      "height_equivalent_radius_mean_nm": 2.1614223587506802,
      "height_equivalent_radius_p95_nm": 4.2249454143870055,
      "volume_nm3": 21635.331227728977,
      "volume_equivalent_radius_nm": 17.285886074450175,
      "centroid_x_um": 1.2335175304878048,
      "centroid_y_um": 0.5723132621951219
    },
    {
      "label": 49,
      "area_px": 86,
      "area_um2": 0.0052490234375,
      "equivalent_radius_nm": 40.87561685120696,
      "min_height_nm": 2.0628514948199923,
      "p50_height_nm": 3.3218895462147584,
      "p95_height_nm": 7.54818955802294,
      "height_range_nm": 6.467120154379546,
      "max_height_nm": 8.529971649199538,
      "mean_height_nm": 3.9433441958624234,
      "height_equivalent_radius_mean_nm": 1.9716720979312117,
      "height_equivalent_radius_p95_nm": 3.77409477901147,
      "volume_nm3": 20698.70610621145,
      "volume_equivalent_radius_nm": 17.032753565028724,
      "centroid_x_um": 0.2193859011627907,
      "centroid_y_um": 0.6254542151162791
    },
    {
      "label": 50,
      "area_px": 69,
      "area_um2": 0.00421142578125,
      "equivalent_radius_nm": 36.613364514903154,
      "min_height_nm": 1.8290868227077441,
      "p50_height_nm": 3.234656756573792,
      "p95_height_nm": 6.846466170100152,
      "height_range_nm": 5.7746171817100995,
      "max_height_nm": 7.603704004417843,
      "mean_height_nm": 3.7091411725269654,
      "height_equivalent_radius_mean_nm": 1.8545705862634827,
      "height_equivalent_radius_p95_nm": 3.423233085050076,
      "volume_nm3": 15620.772760275917,
      "volume_equivalent_radius_nm": 15.507363548878702,
      "centroid_x_um": 1.125,
      "centroid_y_um": 0.5849184782608695
    },
    {
      "label": 51,
      "area_px": 19,
      "area_um2": 0.00115966796875,
      "equivalent_radius_nm": 19.212854528773182,
      "min_height_nm": 2.105083344066904,
      "p50_height_nm": 2.6535460595916653,
      "p95_height_nm": 3.285503124917276,
      "height_range_nm": 1.3169592580619525,
      "max_height_nm": 3.4220426021288564,
      "mean_height_nm": 2.6225148802667113,
      "height_equivalent_radius_mean_nm": 1.3112574401333557,
      "height_equivalent_radius_p95_nm": 1.642751562458638,
      "volume_nm3": 3041.2465042155463,
      "volume_equivalent_radius_nm": 8.987819413031273,
      "centroid_x_um": 1.9736842105263157,
      "centroid_y_um": 0.6015625
    },
    {
      "label": 52,
      "area_px": 1122,
      "area_um2": 0.0684814453125,
      "equivalent_radius_nm": 147.64254489517361,
      "min_height_nm": 1.6373138044113955,
      "p50_height_nm": 3.9079594695574063,
      "p95_height_nm": 8.120776757126805,
      "height_range_nm": 9.74531559930228,
      "max_height_nm": 11.382629403713675,
      "mean_height_nm": 4.371311112324967,
      "height_equivalent_radius_mean_nm": 2.1856555561624833,
      "height_equivalent_radius_p95_nm": 4.0603883785634025,
      "volume_nm3": 299353.7028826058,
      "volume_equivalent_radius_nm": 41.49846267493262,
      "centroid_x_um": 0.9304464683600713,
      "centroid_y_um": 0.8423016934046346
    },
    {
      "label": 53,
      "area_px": 312,
      "area_um2": 0.01904296875,
      "equivalent_radius_nm": 77.85605445573249,
      "min_height_nm": 1.757454895711201,
      "p50_height_nm": 3.9286917057889856,
      "p95_height_nm": 8.256384218977878,
      "height_range_nm": 8.175865027075856,
      "max_height_nm": 9.933319922787057,
      "mean_height_nm": 4.473570256816065,
      "height_equivalent_radius_mean_nm": 2.2367851284080325,
      "height_equivalent_radius_p95_nm": 4.128192109488939,
      "volume_nm3": 85190.0586014778,
      "volume_equivalent_radius_nm": 27.29606870138133,
      "centroid_x_um": 1.3514372996794872,
      "centroid_y_um": 0.7064553285256411
    },
    {
      "label": 54,
      "area_px": 189,
      "area_um2": 0.01153564453125,
      "equivalent_radius_nm": 60.59628452140325,
      "min_height_nm": 1.433146327843607,
      "p50_height_nm": 3.8944513315604574,
      "p95_height_nm": 9.90027423584916,
      "height_range_nm": 10.209636149909288,
      "max_height_nm": 11.642782477752895,
      "mean_height_nm": 4.62522868182805,
      "height_equivalent_radius_mean_nm": 2.312614340914025,
      "height_equivalent_radius_p95_nm": 4.95013711792458,
      "volume_nm3": 53354.99394931039,
      "volume_equivalent_radius_nm": 23.354047287106784,
      "centroid_x_um": 0.07973710317460317,
      "centroid_y_um": 0.7058945105820105
    },
    {
      "label": 55,
      "area_px": 19,
      "area_um2": 0.00115966796875,
      "equivalent_radius_nm": 19.212854528773182,
      "min_height_nm": 2.0800687290219813,
      "p50_height_nm": 3.3181855052337124,
      "p95_height_nm": 4.594937365173152,
      "height_range_nm": 2.906374408735455,
      "max_height_nm": 4.986443137757436,
      "mean_height_nm": 3.3062323129719533,
      "height_equivalent_radius_mean_nm": 1.6531161564859767,
      "height_equivalent_radius_p95_nm": 2.297468682586576,
      "volume_nm3": 3834.131710599799,
      "volume_equivalent_radius_nm": 9.709409232821082,
      "centroid_x_um": 1.1879111842105263,
      "centroid_y_um": 0.649671052631579
    },
    {
      "label": 56,
      "area_px": 15,
      "area_um2": 0.00091552734375,
      "equivalent_radius_nm": 17.071069228001235,
      "min_height_nm": 2.2539863049010256,
      "p50_height_nm": 3.4104615677680274,
      "p95_height_nm": 4.815845085835338,
      "height_range_nm": 2.651061077442142,
      "max_height_nm": 4.9050473823431675,
      "mean_height_nm": 3.577770590240486,
      "height_equivalent_radius_mean_nm": 1.788885295120243,
      "height_equivalent_radius_p95_nm": 2.407922542917669,
      "volume_nm3": 3275.546805029742,
      "volume_equivalent_radius_nm": 9.21294333659683,
      "centroid_x_um": 0.95625,
      "centroid_y_um": 0.684375
