Repository: lexwolf/nublar

# nublar

`nublar` is a scientific project for effective-medium / Mie-based optical simulations of silver nano-island deposition, with scripts to sweep filling fraction or deposition-step scenarios and generate analysis plots.

## Repository layout

- `src/`: C++ simulation and analysis code.
- `include/`: project headers.
- `bin/`: compiled executables (`mie`, `getmax`, `getenz`, `cm`, aliases).
- `scripts/bash/`: orchestration and workflow scripts.
- `scripts/gnuplot/`: hand-written plotting scripts plus generated gnuplot files under mirrored subdirectories such as `scripts/gnuplot/output/` and `scripts/gnuplot/experimental/`.
- `scripts/convert/`: conversion utilities for imported data.

File: data/experimental/intermediate/afm_batch/10s_2um/Nis_Ag_10s_2um_003_features.json (part 1 of 4)
{
  "summary": {
    "path": "data/experimental/raw/afm/Nis_Ag_10s_2um_003.stp",
    "rows": 256,
    "cols": 256,
    "x_size_um": 2.0,
    "y_size_um": 2.0,
    "dx_nm": 7.8125,
    "dy_nm": 7.8125,
    "z_min_nm": -18.467735427856447,
    "z_max_nm": 7.7232706756591805,
    "z_mean_nm": -11.519103379231414,
    "z_std_nm": 1.869235826235907,
    "percentile_p01_nm": -15.09498422241211,
    "percentile_p50_nm": -11.689274536132814,
    "percentile_p99_nm": -4.176663483810417,
    "baseline_nm": -0.8565150911979365,
    "threshold_nm": 0.8602397949566143,
    "threshold_sigma": 0.43011989747830714,
    "coverage_fraction": 0.43255615234375,
    "island_count": 223,
    "number_density_per_um2": 55.75,
    "equivalent_thickness_nm": 0.7142996424972846,
    "mean_island_height_nm": 1.3346847438800062,
    "mean_equivalent_radius_nm": 29.55054476416822,
    "std_equivalent_radius_nm": 39.95604430756852,
    "mean_p95_height_nm": 1.9206612133070813,
    "mean_height_equivalent_radius_nm": 0.6673423719400031,
    "mean_p95_height_equivalent_radius_nm": 0.9603306066535406,
    "mean_volume_equivalent_radius_nm": 9.017068733087783,
    "std_volume_equivalent_radius_nm": 6.229912688475761,
    "mean_volume_nm3": 12812.5496412069
  },
  "islands": [
    {
      "label": 1,
      "area_px": 9,
      "area_um2": 0.00054931640625,
      "equivalent_radius_nm": 13.223193364400538,
      "min_height_nm": 0.9393784064634951,
      "p50_height_nm": 1.2309613238513741,
      "p95_height_nm": 2.332569774010335,
      "height_range_nm": 1.4456467684735952,
      "max_height_nm": 2.3850251749370903,
      "mean_height_nm": 1.516435735073026,
      "height_equivalent_radius_mean_nm": 0.758217867536513,
      "height_equivalent_radius_p95_nm": 1.1662848870051674,
      "volume_nm3": 833.0030282993918,
      "volume_equivalent_radius_nm": 5.836950231240888,
      "centroid_x_um": 0.08680555555555555,
      "centroid_y_um": 0.013888888888888888
    },
    {
      "label": 2,
      "area_px": 40,
      "area_um2": 0.00244140625,
      "equivalent_radius_nm": 27.87693931488705,
      "min_height_nm": 0.8620861039639329,
      "p50_height_nm": 1.070710458338301,
      "p95_height_nm": 1.7185724692056679,
      "height_range_nm": 1.0179929723880088,
      "max_height_nm": 1.8800790763519417,
      "mean_height_nm": 1.1394594579863,
      "height_equivalent_radius_mean_nm": 0.56972972899315,
      "height_equivalent_radius_p95_nm": 0.8592862346028339,
      "volume_nm3": 2781.8834423493654,
      "volume_equivalent_radius_nm": 8.724692047742716,
      "centroid_x_um": 0.1724609375,
      "centroid_y_um": 0.0369140625
    },
    {
      "label": 3,
      "area_px": 13,
      "area_um2": 0.00079345703125,
      "equivalent_radius_nm": 15.892300566907107,
      "min_height_nm": 1.0044368130684616,
      "p50_height_nm": 1.2623297758833312,
      "p95_height_nm": 1.5024385259934658,
      "height_range_nm": 0.5624444284873857,
      "max_height_nm": 1.5668812415558473,
      "mean_height_nm": 1.2580627467385113,
      "height_equivalent_radius_mean_nm": 0.6290313733692556,
      "height_equivalent_radius_p95_nm": 0.7512192629967329,
      "volume_nm3": 998.2187321533598,
      "volume_equivalent_radius_nm": 6.1998193518619145,
      "centroid_x_um": 0.2644230769230769,
      "centroid_y_um": 0.018629807692307692
    },
    {
      "label": 4,
      "area_px": 9,
      "area_um2": 0.00054931640625,
      "equivalent_radius_nm": 13.223193364400538,
      "min_height_nm": 0.8917899280884888,
      "p50_height_nm": 1.6860396994738376,
      "p95_height_nm": 2.4928297816468277,
      "height_range_nm": 1.741327945662464,
      "max_height_nm": 2.633117873750953,
      "mean_height_nm": 1.6401212497113313,
      "height_equivalent_radius_mean_nm": 0.8200606248556657,
      "height_equivalent_radius_p95_nm": 1.2464148908234138,
      "volume_nm3": 900.9455107056874,
      "volume_equivalent_radius_nm": 5.991514832161951,
      "centroid_x_um": 0.3541666666666667,
      "centroid_y_um": 0.013888888888888888
    },
    {
      "label": 5,
      "area_px": 71,
      "area_um2": 0.00433349609375,
      "equivalent_radius_nm": 37.14020258937024,
      "min_height_nm": 0.8837302766166977,
      "p50_height_nm": 1.427974077280691,
      "p95_height_nm": 2.1370804234077756,
      "height_range_nm": 1.6140017693844724,
      "max_height_nm": 2.49773204600117,
      "mean_height_nm": 1.4352425553270964,
      "height_equivalent_radius_mean_nm": 0.7176212776635482,
      "height_equivalent_radius_p95_nm": 1.0685402117038878,
      "volume_nm3": 6219.618007093741,
      "volume_equivalent_radius_nm": 11.408407732551797,
      "centroid_x_um": 0.38545334507042256,
      "centroid_y_um": 0.06216989436619718
    },
    {
      "label": 6,
      "area_px": 10,
      "area_um2": 0.0006103515625,
      "equivalent_radius_nm": 13.938469657443525,
      "min_height_nm": 0.9971501693366245,
      "p50_height_nm": 1.0729292971695976,
      "p95_height_nm": 1.4320368375778287,
      "height_range_nm": 0.47952993418870715,
      "max_height_nm": 1.4766801035253316,
      "mean_height_nm": 1.133067605122843,
      "height_equivalent_radius_mean_nm": 0.5665338025614215,
      "height_equivalent_radius_p95_nm": 0.7160184187889144,
      "volume_nm3": 691.5695832048602,
      "volume_equivalent_radius_nm": 5.485915217571931,
      "centroid_x_um": 0.4765625,
      "centroid_y_um": 0.01953125
    },
    {
      "label": 7,
      "area_px": 12764,
      "area_um2": 0.779052734375,
      "equivalent_radius_nm": 497.97609100244676,
      "min_height_nm": 0.1638492340307851,
      "p50_height_nm": 1.3980307359085384,
      "p95_height_nm": 2.593961725359939,
      "height_range_nm": 5.579337519375036,
      "max_height_nm": 5.743186753405821,
      "mean_height_nm": 1.5298211726513615,
      "height_equivalent_radius_mean_nm": 0.7649105863256808,
      "height_equivalent_radius_p95_nm": 1.2969808626799695,
      "volume_nm3": 1191811.3676588123,
      "volume_equivalent_radius_nm": 65.7717864522402,
      "centroid_x_um": 1.4875467623785648,
      "centroid_y_um": 0.5973630670244436
    },
    {
      "label": 8,
      "area_px": 10,
      "area_um2": 0.0006103515625,
      "equivalent_radius_nm": 13.938469657443525,
      "min_height_nm": 0.8448169298884759,
      "p50_height_nm": 0.9890656598302019,
      "p95_height_nm": 1.07734184334513,
      "height_range_nm": 0.24505084854291448,
      "max_height_nm": 1.0898677784313904,
      "mean_height_nm": 0.9747356191440314,
      "height_equivalent_radius_mean_nm": 0.4873678095720157,
      "height_equivalent_radius_p95_nm": 0.538670921672565,
      "volume_nm3": 594.9314081689645,
      "volume_equivalent_radius_nm": 5.217463617287505,
      "centroid_x_um": 0.92109375,
      "centroid_y_um": 0.009375
    },
    {
      "label": 9,
      "area_px": 9,
      "area_um2": 0.00054931640625,
      "equivalent_radius_nm": 13.223193364400538,
      "min_height_nm": 0.9627810472909225,
      "p50_height_nm": 1.5212869457288791,
      "p95_height_nm": 1.965849344270549,
      "height_range_nm": 1.0244173742320726,
      "max_height_nm": 1.9871984215229952,
      "mean_height_nm": 1.4812497558040714,
      "height_equivalent_radius_mean_nm": 0.7406248779020357,
      "height_equivalent_radius_p95_nm": 0.9829246721352745,
      "volume_nm3": 813.6747926169826,
      "volume_equivalent_radius_nm": 5.791451417303642,
      "centroid_x_um": 1.9869791666666667,
      "centroid_y_um": 0.018229166666666668
    },
    {
      "label": 10,
      "area_px": 60,
      "area_um2": 0.003662109375,
      "equivalent_radius_nm": 34.14213845600247,
      "min_height_nm": 0.7719111990653814,
      "p50_height_nm": 1.4466036424736228,
      "p95_height_nm": 2.1644098700553016,
      "height_range_nm": 1.6645748843698787,
      "max_height_nm": 2.43648608343526,
      "mean_height_nm": 1.4440431340799433,
      "height_equivalent_radius_mean_nm": 0.7220215670399717,
      "height_equivalent_radius_p95_nm": 1.0822049350276508,
      "volume_nm3": 5288.2438992185425,
      "volume_equivalent_radius_nm": 10.807890995901008,
      "centroid_x_um": 0.1234375,
      "centroid_y_um": 0.08294270833333334
    },
    {
      "label": 11,
      "area_px": 109,
      "area_um2": 0.00665283203125,
      "equivalent_radius_nm": 46.01806391697791,
      "min_height_nm": 0.7493221891127897,
      "p50_height_nm": 1.2404365926516534,
      "p95_height_nm": 2.798601664459203,
      "height_range_nm": 3.2634285533017495,
      "max_height_nm": 4.012750742414539,
      "mean_height_nm": 1.458806373579831,
      "height_equivalent_radius_mean_nm": 0.7294031867899154,
      "height_equivalent_radius_p95_nm": 1.3993008322296014,
      "volume_nm3": 9705.193769543554,
      "volume_equivalent_radius_nm": 13.23239735502435,
      "centroid_x_um": 0.5268061926605505,
      "centroid_y_um": 0.10829988532110092
    },
    {
      "label": 12,
      "area_px": 329,
      "area_um2": 0.02008056640625,
      "equivalent_radius_nm": 79.94900129006922,
      "min_height_nm": 0.580403376460896,
      "p50_height_nm": 1.2696040120135592,
      "p95_height_nm": 2.9479639436436536,
      "height_range_nm": 5.038862837547305,
      "max_height_nm": 5.619266214008201,
      "mean_height_nm": 1.5358092981923155,
      "height_equivalent_radius_mean_nm": 0.7679046490961577,
      "height_equivalent_radius_p95_nm": 1.4739819718218268,
      "volume_nm3": 30839.920599687,
      "volume_equivalent_radius_nm": 19.45396875328528,
      "centroid_x_um": 0.2327127659574468,
      "centroid_y_um": 0.19246295592705168
    },
    {
      "label": 13,
      "area_px": 10,
      "area_um2": 0.0006103515625,
      "equivalent_radius_nm": 13.938469657443525,
      "min_height_nm": 0.8680934964798701,
      "p50_height_nm": 1.0773212094013267,
      "p95_height_nm": 1.410493915832655,
      "height_range_nm": 0.5501055757201234,
      "max_height_nm": 1.4181990721999935,
      "mean_height_nm": 1.1219893720187426,
      "height_equivalent_radius_mean_nm": 0.5609946860093713,
      "height_equivalent_radius_p95_nm": 0.7052469579163275,
      "volume_nm3": 684.8079663200334,
      "volume_equivalent_radius_nm": 5.467977659500692,
      "centroid_x_um": 0.2828125,
      "centroid_y_um": 0.06484375
    },
    {
      "label": 14,
      "area_px": 28,
      "area_um2": 0.001708984375,
      "equivalent_radius_nm": 23.323520786882213,
      "min_height_nm": 0.8995217735647306,
      "p50_height_nm": 1.1539818103228807,
      "p95_height_nm": 1.4925430093943777,
      "height_range_nm": 0.6347553267977858,
      "max_height_nm": 1.5342771003625164,
      "mean_height_nm": 1.1756337029366968,
      "height_equivalent_radius_mean_nm": 0.5878168514683484,
      "height_equivalent_radius_p95_nm": 0.7462715046971888,
      "volume_nm3": 2009.1396290422065,
      "volume_equivalent_radius_nm": 7.827814106151808,
      "centroid_x_um": 0.43582589285714285,
      "centroid_y_um": 0.08649553571428571
    },
    {
      "label": 15,
      "area_px": 10,
      "area_um2": 0.0006103515625,
      "equivalent_radius_nm": 13.938469657443525,
      "min_height_nm": 0.8964046378417765,
      "p50_height_nm": 1.1101731859659247,
      "p95_height_nm": 1.5571863436144968,
      "height_range_nm": 0.7235139604084859,
      "max_height_nm": 1.6199185982502624,
      "mean_height_nm": 1.1550234310385699,
      "height_equivalent_radius_mean_nm": 0.5775117155192849,
      "height_equivalent_radius_p95_nm": 0.7785931718072484,
      "volume_nm3": 704.9703558585021,
      "volume_equivalent_radius_nm": 5.5211229085701525,
      "centroid_x_um": 0.01953125,
      "centroid_y_um": 0.1109375
    },
    {
      "label": 16,
      "area_px": 32,
      "area_um2": 0.001953125,
      "equivalent_radius_nm": 24.933892525089544,
      "min_height_nm": 0.9383825592731945,
      "p50_height_nm": 1.3505477463425644,
      "p95_height_nm": 3.2539418800470017,
      "height_range_nm": 3.098058094553995,
      "max_height_nm": 4.0364406538271895,
      "mean_height_nm": 1.7020301663366786,
      "height_equivalent_radius_mean_nm": 0.8510150831683393,
      "height_equivalent_radius_p95_nm": 1.6269709400235008,
      "volume_nm3": 3324.2776686263255,
      "volume_equivalent_radius_nm": 9.258406129107911,
      "centroid_x_um": 0.424072265625,
      "centroid_y_um": 0.173583984375
    },
    {
      "label": 17,
      "area_px": 31,
      "area_um2": 0.00189208984375,
      "equivalent_radius_nm": 24.541208259039912,
      "min_height_nm": 0.8391721407625341,
      "p50_height_nm": 1.1548864914736485,
      "p95_height_nm": 1.3733363707263984,
      "height_range_nm": 0.7092109843118677,
      "max_height_nm": 1.5483831250744018,
      "mean_height_nm": 1.1248649016888534,
      "height_equivalent_radius_mean_nm": 0.5624324508444267,
      "height_equivalent_radius_p95_nm": 0.6866681853631992,
      "volume_nm3": 2128.345456076322,
      "volume_equivalent_radius_nm": 7.979662141883082,
      "centroid_x_um": 0.08744959677419355,
      "centroid_y_um": 0.19984879032258068
    },
    {
      "label": 18,
      "area_px": 6,
      "area_um2": 0.0003662109375,
      "equivalent_radius_nm": 10.796692170979235,
      "min_height_nm": 0.8694683630086296,
      "p50_height_nm": 1.088559450176326,
      "p95_height_nm": 1.2421842524498112,
      "height_range_nm": 0.38686312083252294,
      "max_height_nm": 1.2563314838411526,
      "mean_height_nm": 1.070648161671112,
      "height_equivalent_radius_mean_nm": 0.535324080835556,
      "height_equivalent_radius_p95_nm": 0.6210921262249056,
      "volume_nm3": 392.0830670182295,
      "volume_equivalent_radius_nm": 4.540424855734211,
      "centroid_x_um": 0.92578125,
      "centroid_y_um": 0.1640625
    },
    {
      "label": 19,
      "area_px": 34,
      "area_um2": 0.0020751953125,
      "equivalent_radius_nm": 25.70126813468571,
      "min_height_nm": 0.9683710781977566,
      "p50_height_nm": 1.4227947241457626,
      "p95_height_nm": 2.0120118987018984,
      "height_range_nm": 1.1440917567918691,
      "max_height_nm": 2.1124628349896257,
      "mean_height_nm": 1.4212303851382169,
      "height_equivalent_radius_mean_nm": 0.7106151925691084,
      "height_equivalent_radius_p95_nm": 1.0060059493509492,
      "volume_nm3": 2949.3306332213974,
      "volume_equivalent_radius_nm": 8.896345019572367,
      "centroid_x_um": 0.8488051470588235,
      "centroid_y_um": 0.20013786764705882
    },
    {
      "label": 20,
      "area_px": 6,
      "area_um2": 0.0003662109375,
      "equivalent_radius_nm": 10.796692170979235,
      "min_height_nm": 0.8616816177213008,
      "p50_height_nm": 1.1424314218310312,
      "p95_height_nm": 1.2879771493428522,
      "height_range_nm": 0.4379463685574979,
      "max_height_nm": 1.2996279862787987,
      "mean_height_nm": 1.1131779837511997,
      "height_equivalent_radius_mean_nm": 0.5565889918755998,
      "height_equivalent_radius_p95_nm": 0.6439885746714261,
      "volume_nm3": 407.65795303388666,
      "volume_equivalent_radius_nm": 4.599766331452729,
      "centroid_x_um": 0.01171875,
      "centroid_y_um": 0.203125
    },
    {
      "label": 21,
      "area_px": 46,
      "area_um2": 0.0028076171875,
      "equivalent_radius_nm": 29.894686942678955,
      "min_height_nm": 0.8668645186131804,
      "p50_height_nm": 1.4109402801215352,
      "p95_height_nm": 1.8284448797783615,
      "height_range_nm": 1.2123468036495897,
      "max_height_nm": 2.07921132226277,
      "mean_height_nm": 1.3678057736190328,
      "height_equivalent_radius_mean_nm": 0.6839028868095164,
      "height_equivalent_radius_p95_nm": 0.9142224398891807,
      "volume_nm3": 3840.274999174531,
      "volume_equivalent_radius_nm": 9.714592142410163,
      "centroid_x_um": 0.4429347826086957,
      "centroid_y_um": 0.2578125
    },
    {
      "label": 22,
      "area_px": 294,
      "area_um2": 0.0179443359375,
      "equivalent_radius_nm": 75.57684519685463,
      "min_height_nm": 0.8622518575251168,
      "p50_height_nm": 1.3769298929080693,
      "p95_height_nm": 2.496589312202761,
      "height_range_nm": 2.9462712277689547,
      "max_height_nm": 3.8085230852940715,
      "mean_height_nm": 1.4952166279106798,
      "height_equivalent_radius_mean_nm": 0.7476083139553399,
      "height_equivalent_radius_p95_nm": 1.2482946561013806,
      "volume_nm3": 26830.669470565175,
      "volume_equivalent_radius_nm": 18.57152782310116,
      "centroid_x_um": 0.5542091836734694,
      "centroid_y_um": 0.4297140731292517
    },
    {
      "label": 23,
      "area_px": 7,
      "area_um2": 0.00042724609375,
      "equivalent_radius_nm": 11.661760393441106,
      "min_height_nm": 0.8973315480371038,
      "p50_height_nm": 0.9462144506190358,
      "p95_height_nm": 1.0663820875588885,
      "height_range_nm": 0.17063299292233602,
      "max_height_nm": 1.0679645409594398,
      "mean_height_nm": 0.9719405506193024,
      "height_equivalent_radius_mean_nm": 0.4859702753096512,
      "height_equivalent_radius_p95_nm": 0.5331910437794443,
      "volume_nm3": 415.2578036093211,
      "volume_equivalent_radius_nm": 4.62817456308839,
      "centroid_x_um": 0.2578125,
      "centroid_y_um": 0.2421875
    },
    {
      "label": 24,
      "area_px": 6,
      "area_um2": 0.0003662109375,
      "equivalent_radius_nm": 10.796692170979235,
      "min_height_nm": 0.9654177153662769,
      "p50_height_nm": 1.1939713976027493,
      "p95_height_nm": 1.396481507759729,
      "height_range_nm": 0.47138304584479807,
      "max_height_nm": 1.436800761211075,
      "mean_height_nm": 1.1777768699066888,
      "height_equivalent_radius_mean_nm": 0.5888884349533444,
      "height_equivalent_radius_p95_nm": 0.6982407538798645,
      "volume_nm3": 431.314771694344,
      "volume_equivalent_radius_nm": 4.687075050684935,
      "centroid_x_um": 0.50390625,
      "centroid_y_um": 0.25
    },
    {
      "label": 25,
      "area_px": 14,
      "area_um2": 0.0008544921875,
      "equivalent_radius_nm": 16.49221970954981,
      "min_height_nm": 0.9006356782875373,
      "p50_height_nm": 1.176198214899606,
      "p95_height_nm": 1.3907912720486306,
      "height_range_nm": 0.523077418882594,
      "max_height_nm": 1.4237130971701313,
      "mean_height_nm": 1.156466541954954,
      "height_equivalent_radius_mean_nm": 0.578233270977477,
      "height_equivalent_radius_p95_nm": 0.6953956360243153,
      "volume_nm3": 988.1916252056492,
      "volume_equivalent_radius_nm": 6.178990391747071,
      "centroid_x_um": 1.7818080357142858,
      "centroid_y_um": 0.26450892857142855
    },
    {
      "label": 26,
      "area_px": 22,
      "area_um2": 0.0013427734375,
      "equivalent_radius_nm": 20.674091517192295,
      "min_height_nm": 0.8904015138429684,
      "p50_height_nm": 1.278314423901686,
      "p95_height_nm": 1.8593933056488783,
      "height_range_nm": 1.057533690763058,
      "max_height_nm": 1.9479352046060263,
      "mean_height_nm": 1.339382751471439,
      "height_equivalent_radius_mean_nm": 0.6696913757357195,
      "height_equivalent_radius_p95_nm": 0.9296966528244391,
      "volume_nm3": 1798.4875813215124,
      "volume_equivalent_radius_nm": 7.54407987578483,
      "centroid_x_um": 0.045454545454545456,
      "centroid_y_um": 0.2723721590909091
    },
    {
      "label": 27,
      "area_px": 17,
      "area_um2": 0.00103759765625,
      "equivalent_radius_nm": 18.173540983129993,
      "min_height_nm": 0.9469773718126046,
      "p50_height_nm": 1.2000480760670764,
      "p95_height_nm": 1.504741360320544,
      "height_range_nm": 0.6292987898789405,
      "max_height_nm": 1.576276161691545,
      "mean_height_nm": 1.2158550578961982,
      "height_equivalent_radius_mean_nm": 0.6079275289480991,
      "height_equivalent_radius_p95_nm": 0.752370680160272,
      "volume_nm3": 1261.5683584128033,
      "volume_equivalent_radius_nm": 6.7030747039730425,
      "centroid_x_um": 0.38327205882352944,
      "centroid_y_um": 0.2789522058823529
    },
    {
      "label": 28,
      "area_px": 18,
      "area_um2": 0.0010986328125,
      "equivalent_radius_nm": 18.700419393817157,
      "min_height_nm": 0.911880774156497,
      "p50_height_nm": 1.3009859959759518,
      "p95_height_nm": 1.9144500385073477,
      "height_range_nm": 1.0216094406492329,
      "max_height_nm": 1.9334902148057298,
      "mean_height_nm": 1.3667586462792387,
      "height_equivalent_radius_mean_nm": 0.6833793231396194,
      "height_equivalent_radius_p95_nm": 0.9572250192536739,
      "volume_nm3": 1501.5658955704528,
      "volume_equivalent_radius_nm": 7.103710630571188,
      "centroid_x_um": 0.2647569444444444,
      "centroid_y_um": 0.2899305555555556
    },
    {
      "label": 29,
      "area_px": 192,
      "area_um2": 0.01171875,
      "equivalent_radius_nm": 61.07531398786499,
      "min_height_nm": 0.5152013552609009,
      "p50_height_nm": 1.251443953000005,
      "p95_height_nm": 2.5732925606062076,
      "height_range_nm": 4.164420516477419,
      "max_height_nm": 4.67962187173832,
      "mean_height_nm": 1.4181813876451619,
      "height_equivalent_radius_mean_nm": 0.7090906938225809,
      "height_equivalent_radius_p95_nm": 1.2866462803031038,
      "volume_nm3": 16619.313136466742,
      "volume_equivalent_radius_nm": 15.830992888981584,
      "centroid_x_um": 0.060953776041666664,
      "centroid_y_um": 0.3895670572916667
    },
    {
      "label": 30,
      "area_px": 55,
      "area_um2": 0.00335693359375,
      "equivalent_radius_nm": 32.688608874546894,
      "min_height_nm": 0.7160724696457855,
      "p50_height_nm": 1.2483706255000524,
      "p95_height_nm": 1.807916309026259,
      "height_range_nm": 1.549981440470543,
      "max_height_nm": 2.2660539101163284,
      "mean_height_nm": 1.301986524424731,
      "height_equivalent_radius_mean_nm": 0.6509932622123655,
      "height_equivalent_radius_p95_nm": 0.9039581545131296,
      "volume_nm3": 4370.682302451185,
      "volume_equivalent_radius_nm": 10.142699141793159,
      "centroid_x_um": 1.1910511363636365,
      "centroid_y_um": 0.35269886363636366
    },
    {
      "label": 31,
      "area_px": 10,
      "area_um2": 0.0006103515625,
      "equivalent_radius_nm": 13.938469657443525,
      "min_height_nm": 0.8897428296732843,
      "p50_height_nm": 1.1517634571699045,
      "p95_height_nm": 1.457674413960808,
      "height_range_nm": 0.5872912082817843,
      "max_height_nm": 1.4770340379550686,
      "mean_height_nm": 1.2023343296127957,
      "height_equivalent_radius_mean_nm": 0.6011671648063979,
      "height_equivalent_radius_p95_nm": 0.728837206980404,
      "volume_nm3": 733.84663672656,
      "volume_equivalent_radius_nm": 5.595499994152134,
      "centroid_x_um": 0.4,
      "centroid_y_um": 0.33046875
    },
    {
      "label": 32,
      "area_px": 13,
      "area_um2": 0.00079345703125,
      "equivalent_radius_nm": 15.892300566907107,
      "min_height_nm": 0.8690415002709153,
      "p50_height_nm": 1.2525025519287072,
      "p95_height_nm": 1.5921906229872964,
      "height_range_nm": 0.7248013994478024,
      "max_height_nm": 1.5938428997187177,
      "mean_height_nm": 1.239779921073892,
      "height_equivalent_radius_mean_nm": 0.619889960536946,
      "height_equivalent_radius_p95_nm": 0.7960953114936482,
      "volume_nm3": 983.7120955786497,
      "volume_equivalent_radius_nm": 6.1696396751045475,
      "centroid_x_um": 0.20793269230769232,
      "centroid_y_um": 0.3395432692307692
    },
    {
      "label": 33,
      "area_px": 50,
      "area_um2": 0.0030517578125,
      "equivalent_radius_nm": 31.167365656361927,
      "min_height_nm": 0.7551947728548021,
      "p50_height_nm": 1.640662856035156,
      "p95_height_nm": 3.5672964082627843,
      "height_range_nm": 3.6989859333137307,
      "max_height_nm": 4.454180706168533,
      "mean_height_nm": 1.8255119629846077,
      "height_equivalent_radius_mean_nm": 0.9127559814923039,
      "height_equivalent_radius_p95_nm": 1.7836482041313921,
      "volume_nm3": 5571.020394850488,
      "volume_equivalent_radius_nm": 10.997198049037634,
      "centroid_x_um": 0.445625,
      "centroid_y_um": 0.3625
    },
    {
      "label": 34,
      "area_px": 85,
      "area_um2": 0.00518798828125,
      "equivalent_radius_nm": 40.637273030157026,
      "min_height_nm": 0.8666162710483832,
      "p50_height_nm": 1.3215322265139116,
      "p95_height_nm": 2.1397028539824388,
      "height_range_nm": 1.7996473969919058,
      "max_height_nm": 2.666263668040289,
      "mean_height_nm": 1.4203454205740882,
      "height_equivalent_radius_mean_nm": 0.7101727102870441,
      "height_equivalent_radius_p95_nm": 1.0698514269912194,
      "volume_nm3": 7368.735397265472,
      "volume_equivalent_radius_nm": 12.07169120168525,
      "centroid_x_um": 0.24301470588235294,
      "centroid_y_um": 0.3989889705882353
    },
    {
      "label": 35,
      "area_px": 10,
      "area_um2": 0.0006103515625,
      "equivalent_radius_nm": 13.938469657443525,
      "min_height_nm": 0.8855374050643634,
      "p50_height_nm": 1.1452639537021096,
      "p95_height_nm": 1.334418568405394,
      "height_range_nm": 0.4800677872352026,
      "max_height_nm": 1.365605192299566,
      "mean_height_nm": 1.1264283322404884,
      "height_equivalent_radius_mean_nm": 0.5632141661202442,
      "height_equivalent_radius_p95_nm": 0.667209284202697,
      "volume_nm3": 687.5172926272512,
      "volume_equivalent_radius_nm": 5.475179211961383,
      "centroid_x_um": 1.1109375,
      "centroid_y_um": 0.37109375
    },
    {
      "label": 36,
      "area_px": 21,
      "area_um2": 0.00128173828125,
      "equivalent_radius_nm": 20.198761507134417,
      "min_height_nm": 0.8817997228691595,
      "p50_height_nm": 1.268664976783053,
      "p95_height_nm": 1.59138660483086,
      "height_range_nm": 0.720835869707047,
      "max_height_nm": 1.6026355925762066,
      "mean_height_nm": 1.2475105950099885,
      "height_equivalent_radius_mean_nm": 0.6237552975049943,
      "height_equivalent_radius_p95_nm": 0.79569330241543,
      "volume_nm3": 1598.9820858892674,
      "volume_equivalent_radius_nm": 7.254124355339938,
      "centroid_x_um": 0.3601190476190476,
      "centroid_y_um": 0.38764880952380953
    },
    {
      "label": 37,
      "area_px": 68,
      "area_um2": 0.004150390625,
      "equivalent_radius_nm": 36.347081966259985,
      "min_height_nm": 0.8615701601457807,
      "p50_height_nm": 1.1941349158455876,
      "p95_height_nm": 2.229506257363047,
      "height_range_nm": 1.7044466694472087,
      "max_height_nm": 2.5660168295929893,
      "mean_height_nm": 1.3108467018696934,
      "height_equivalent_radius_mean_nm": 0.6554233509348467,
      "height_equivalent_radius_p95_nm": 1.1147531286815235,
      "volume_nm3": 5440.525862252145,
      "volume_equivalent_radius_nm": 10.910653321987763,
      "centroid_x_um": 0.40176930147058826,
      "centroid_y_um": 0.46725643382352944
    },
    {
      "label": 38,
      "area_px": 97,
      "area_um2": 0.00592041015625,
      "equivalent_radius_nm": 43.41111704387824,
      "min_height_nm": 0.7284144520245665,
      "p50_height_nm": 1.7088810324450814,
      "p95_height_nm": 2.8421218257864167,
      "height_range_nm": 2.979362460198798,
      "max_height_nm": 3.7077769122233644,
      "mean_height_nm": 1.771371547076283,
      "height_equivalent_radius_mean_nm": 0.8856857735381415,
      "height_equivalent_radius_p95_nm": 1.4210609128932084,
      "volume_nm3": 10487.246097802701,
      "volume_equivalent_radius_nm": 13.578681970183402,
      "centroid_x_um": 0.48445554123711343,
      "centroid_y_um": 0.46834729381443296
    },
    {
      "label": 39,
      "area_px": 23,
      "area_um2": 0.00140380859375,
      "equivalent_radius_nm": 21.138735858617228,
      "min_height_nm": 0.9182827101511347,
      "p50_height_nm": 1.1963661251044164,
      "p95_height_nm": 1.4180809429760761,
      "height_range_nm": 0.5183335227855873,
      "max_height_nm": 1.436616232936722,
      "mean_height_nm": 1.1724027770614935,
      "height_equivalent_radius_mean_nm": 0.5862013885307468,
      "height_equivalent_radius_p95_nm": 0.7090404714880381,
      "volume_nm3": 1645.82909377529,
      "volume_equivalent_radius_nm": 7.324287364891518,
      "centroid_x_um": 0.7697010869565217,
      "centroid_y_um": 0.44259510869565216
    },
    {
      "label": 40,
      "area_px": 37,
      "area_um2": 0.00225830078125,
      "equivalent_radius_nm": 26.81118170928788,
      "min_height_nm": 0.8724779756513479,
      "p50_height_nm": 1.4281551092953264,
      "p95_height_nm": 1.872613890806834,
      "height_range_nm": 1.1423061830586991,
      "max_height_nm": 2.014784158710047,
      "mean_height_nm": 1.4087873223514646,
      "height_equivalent_radius_mean_nm": 0.7043936611757323,
      "height_equivalent_radius_p95_nm": 0.936306945403417,
      "volume_nm3": 3181.4655106814084,
      "volume_equivalent_radius_nm": 9.123879413336192,
      "centroid_x_um": 0.30701013513513514,
      "centroid_y_um": 0.4421452702702703
    },
    {
      "label": 41,
      "area_px": 108,
      "area_um2": 0.006591796875,
      "equivalent_radius_nm": 45.806485490898744,
      "min_height_nm": 0.5392264281648442,
      "p50_height_nm": 1.20164775744784,
      "p95_height_nm": 1.6409927880196455,
      "height_range_nm": 1.303987998857355,
      "max_height_nm": 1.8432144270221993,
      "mean_height_nm": 1.2176911179342451,
      "height_equivalent_radius_mean_nm": 0.6088455589671226,
      "height_equivalent_radius_p95_nm": 0.8204963940098228,
      "volume_nm3": 8026.772505914213,
      "volume_equivalent_radius_nm": 12.420834688492112,
      "centroid_x_um": 0.8332609953703703,
      "centroid_y_um": 0.501953125
    },
    {
      "label": 42,
      "area_px": 22,
      "area_um2": 0.0013427734375,
      "equivalent_radius_nm": 20.674091517192295,
      "min_height_nm": 0.9147817588996666,
      "p50_height_nm": 1.3488788674621688,
      "p95_height_nm": 1.662156169289768,
      "height_range_nm": 0.7797598598992995,
      "max_height_nm": 1.6945416187989661,
      "mean_height_nm": 1.2958862286673776,
      "height_equivalent_radius_mean_nm": 0.6479431143336888,
      "height_equivalent_radius_p95_nm": 0.831078084644884,
      "volume_nm3": 1740.0816058766054,
      "volume_equivalent_radius_nm": 7.461514757788513,
      "centroid_x_um": 0.14595170454545456,
      "centroid_y_um": 0.4627130681818182
    },
    {
      "label": 43,
      "area_px": 66,
      "area_um2": 0.0040283203125,
      "equivalent_radius_nm": 35.80857690810579,
      "min_height_nm": 0.8722334044064877,
      "p50_height_nm": 1.434936708420203,
      "p95_height_nm": 2.247682002441055,
      "height_range_nm": 1.486438531590484,
      "max_height_nm": 2.3586719359969717,
      "mean_height_nm": 1.5107709576005313,
      "height_equivalent_radius_mean_nm": 0.7553854788002656,
      "height_equivalent_radius_p95_nm": 1.1238410012205275,
      "volume_nm3": 6085.869336037296,
      "volume_equivalent_radius_nm": 11.326037750580536,
      "centroid_x_um": 1.2237215909090908,
      "centroid_y_um": 0.5075757575757576
    },
    {
      "label": 44,
      "area_px": 147,
      "area_um2": 0.00897216796875,
      "equivalent_radius_nm": 53.44089973938186,
      "min_height_nm": 0.8775198362639764,
      "p50_height_nm": 1.464306770336521,
      "p95_height_nm": 2.2758983942820756,
      "height_range_nm": 1.649033502012273,
      "max_height_nm": 2.5265533382762495,
      "mean_height_nm": 1.5161627157731083,
      "height_equivalent_radius_mean_nm": 0.7580813578865542,
      "height_equivalent_radius_p95_nm": 1.1379491971410378,
      "volume_nm3": 13603.266553872494,
      "volume_equivalent_radius_nm": 14.808743116434247,
      "centroid_x_um": 0.3223852040816326,
      "centroid_y_um": 0.5707908163265306
    },
    {
      "label": 45,
      "area_px": 92,
      "area_um2": 0.005615234375,
      "equivalent_radius_nm": 42.277471717234455,
      "min_height_nm": 0.6402947772736931,
      "p50_height_nm": 1.2077922299637571,
      "p95_height_nm": 1.7855812025494402,
      "height_range_nm": 1.4009616210435951,
      "max_height_nm": 2.0412563983172882,
      "mean_height_nm": 1.2591678556097785,
      "height_equivalent_radius_mean_nm": 0.6295839278048893,
      "height_equivalent_radius_p95_nm": 0.8927906012747201,
      "volume_nm3": 7070.522626715065,
      "volume_equivalent_radius_nm": 11.906596487307946,
      "centroid_x_um": 0.12576426630434784,
      "centroid_y_um": 0.5703125
    },
    {
      "label": 46,
      "area_px": 14,
      "area_um2": 0.0008544921875,
      "equivalent_radius_nm": 16.49221970954981,
      "min_height_nm": 0.874747588460203,
      "p50_height_nm": 1.0445446729234553,
      "p95_height_nm": 1.4365455480108247,
      "height_range_nm": 0.6181846937288022,
      "max_height_nm": 1.4929322821890052,
      "mean_height_nm": 1.1141796198403568,
      "height_equivalent_radius_mean_nm": 0.5570898099201784,
      "height_equivalent_radius_p95_nm": 0.7182727740054123,
      "volume_nm3": 952.0577806253049,
      "volume_equivalent_radius_nm": 6.102740440648307,
      "centroid_x_um": 0.21372767857142858,
      "centroid_y_um": 0.5133928571428571
    },
    {
      "label": 47,
      "area_px": 76,
      "area_um2": 0.004638671875,
      "equivalent_radius_nm": 38.425709057546364,
      "min_height_nm": 0.8286277336124478,
      "p50_height_nm": 1.1453161282983135,
      "p95_height_nm": 1.7492037184131841,
      "height_range_nm": 1.2168131754475326,
      "max_height_nm": 2.0454409090599803,
      "mean_height_nm": 1.204697515347034,
      "height_equivalent_radius_mean_nm": 0.602348757673517,
      "height_equivalent_radius_p95_nm": 0.8746018592065921,
      "volume_nm3": 5588.196482322668,
      "volume_equivalent_radius_nm": 11.008488323361124,
      "centroid_x_um": 0.6655016447368421,
      "centroid_y_um": 0.5490337171052632
    },
    {
      "label": 48,
      "area_px": 906,
      "area_um2": 0.0552978515625,
      "equivalent_radius_nm": 132.6719745728823,
      "min_height_nm": 0.6745182496182753,
      "p50_height_nm": 1.373978186600255,
      "p95_height_nm": 2.560735462855475,
      "height_range_nm": 3.4691672979180685,
      "max_height_nm": 4.143685547536344,
      "mean_height_nm": 1.500629470407742,
      "height_equivalent_radius_mean_nm": 0.750314735203871,
      "height_equivalent_radius_p95_nm": 1.2803677314277375,
      "volume_nm3": 82981.58570492032,
      "volume_equivalent_radius_nm": 27.05812549838723,
      "centroid_x_um": 1.100458747240618,
      "centroid_y_um": 0.8053428532008831
    },
    {
      "label": 49,
      "area_px": 91,
      "area_um2": 0.00555419921875,
      "equivalent_radius_nm": 42.04707506072702,
      "min_height_nm": 0.8010083978263676,
      "p50_height_nm": 1.3320550913192042,
      "p95_height_nm": 2.0088416635702093,
      "height_range_nm": 1.6430912381301985,
      "max_height_nm": 2.444099635956566,
      "mean_height_nm": 1.387490346519664,
      "height_equivalent_radius_mean_nm": 0.693745173259832,
      "height_equivalent_radius_p95_nm": 1.0044208317851047,
      "volume_nm3": 7706.397798662684,
      "volume_equivalent_radius_nm": 12.253333991065826,
      "centroid_x_um": 0.7498282967032966,
      "centroid_y_um": 0.600103021978022
    },
    {
      "label": 50,
      "area_px": 98,
      "area_um2": 0.0059814453125,
      "equivalent_radius_nm": 43.6343119189067,
      "min_height_nm": 0.6025508906960895,
      "p50_height_nm": 1.1537695100518124,
      "p95_height_nm": 1.6716854539499009,
      "height_range_nm": 1.3390091119547027,
      "max_height_nm": 1.9415600026507922,
      "mean_height_nm": 1.2022291761477437,
      "height_equivalent_radius_mean_nm": 0.6011145880738719,
      "height_equivalent_radius_p95_nm": 0.8358427269749504,
      "volume_nm3": 7191.068070219659,
      "volume_equivalent_radius_nm": 11.97388079254529,
      "centroid_x_um": 1.11328125,
      "centroid_y_um": 0.6295440051020408
    },
    {
      "label": 51,
      "area_px": 65,
      "area_um2": 0.00396728515625,
      "equivalent_radius_nm": 35.53626438646273,
      "min_height_nm": 0.41006944058599915,
      "p50_height_nm": 1.3121702375139859,
      "p95_height_nm": 1.9741998730465184,
      "height_range_nm": 1.918783774305672,
      "max_height_nm": 2.328853214891671,
      "mean_height_nm": 1.391623986760411,
      "height_equivalent_radius_mean_nm": 0.6958119933802055,
      "height_equivalent_radius_p95_nm": 0.9870999365232592,
      "volume_nm3": 5520.969185756025,
      "volume_equivalent_radius_nm": 10.964165219099174,
      "centroid_x_um": 0.02451923076923077,
      "centroid_y_um": 0.651201923076923
    },
    {
      "label": 52,
      "area_px": 14,
      "area_um2": 0.0008544921875,
      "equivalent_radius_nm": 16.49221970954981,
      "min_height_nm": 0.893607000302845,
      "p50_height_nm": 1.195504454154218,
      "p95_height_nm": 1.449231612129872,
      "height_range_nm": 0.651219241045457,
      "max_height_nm": 1.544826241348302,
      "mean_height_nm": 1.1528242716244972,
      "height_equivalent_radius_mean_nm": 0.5764121358122486,
      "height_equivalent_radius_p95_nm": 0.724615806064936,
      "volume_nm3": 985.0793336635107,
      "volume_equivalent_radius_nm": 6.1724966971092305,
      "centroid_x_um": 0.6752232142857143,
      "centroid_y_um": 0.6082589285714286
    },
    {
      "label": 53,
      "area_px": 63,
      "area_um2": 0.00384521484375,
      "equivalent_radius_nm": 34.98528118032332,
      "min_height_nm": 0.8873323050074776,
      "p50_height_nm": 1.3687838384573396,
      "p95_height_nm": 2.3559468359731848,
      "height_range_nm": 1.864441410890369,
      "max_height_nm": 2.751773715897847,
      "mean_height_nm": 1.4846584155376699,
      "height_equivalent_radius_mean_nm": 0.7423292077688349,
      "height_equivalent_radius_p95_nm": 1.1779734179865924,
      "volume_nm3": 5708.830577323804,
      "volume_equivalent_radius_nm": 11.087139580417727,
      "centroid_x_um": 0.2468998015873016,
      "centroid_y_um": 0.6597222222222222
    },
    {
      "label": 54,
      "area_px": 36,
      "area_um2": 0.002197265625,
      "equivalent_radius_nm": 26.446386728801077,
      "min_height_nm": 0.9240893677399771,
      "p50_height_nm": 1.334698080016477,
      "p95_height_nm": 2.4531335945288664,
      "height_range_nm": 1.8313951765850267,
      "max_height_nm": 2.755484544325004,
      "mean_height_nm": 1.434036431043511,
      "height_equivalent_radius_mean_nm": 0.7170182155217555,
      "height_equivalent_radius_p95_nm": 1.2265667972644332,
      "volume_nm3": 3150.9589549295897,
      "volume_equivalent_radius_nm": 9.094623236560972,
      "centroid_x_um": 0.4288194444444444,
      "centroid_y_um": 0.6323784722222222
    },
    {
      "label": 55,
      "area_px": 63,
      "area_um2": 0.00384521484375,
      "equivalent_radius_nm": 34.98528118032332,
      "min_height_nm": 0.86278545631053,
      "p50_height_nm": 1.6032969711591925,
      "p95_height_nm": 3.4960891997460983,
      "height_range_nm": 3.367332784526307,
      "max_height_nm": 4.230118240836837,
      "mean_height_nm": 1.7688594504901058,
      "height_equivalent_radius_mean_nm": 0.8844297252450529,
      "height_equivalent_radius_p95_nm": 1.7480445998730492,
      "volume_nm3": 6801.644615532023,
      "volume_equivalent_radius_nm": 11.753713731974265,
      "centroid_x_um": 0.5419146825396826,
      "centroid_y_um": 0.6819196428571429
    },
    {
      "label": 56,
      "area_px": 6,
      "area_um2": 0.0003662109375,
      "equivalent_radius_nm": 10.796692170979235,
      "min_height_nm": 0.9376095614146843,
      "p50_height_nm": 1.107806301833652,
      "p95_height_nm": 1.2468028668752353,
      "height_range_nm": 0.3133189305450518,
      "max_height_nm": 1.250928491959736,
      "mean_height_nm": 1.1151241993892367,
      "height_equivalent_radius_mean_nm": 0.5575620996946183,
