Repository: lexwolf/nublar

# nublar

`nublar` is a scientific project for effective-medium / Mie-based optical simulations of silver nano-island deposition, with scripts to sweep filling fraction or deposition-step scenarios and generate analysis plots.

## Repository layout

- `src/`: C++ simulation and analysis code.
- `include/`: project headers.
- `bin/`: compiled executables (`mie`, `getmax`, `getenz`, `cm`, aliases).
- `scripts/bash/`: orchestration and workflow scripts.
- `scripts/gnuplot/`: hand-written plotting scripts plus generated gnuplot files under mirrored subdirectories such as `scripts/gnuplot/output/` and `scripts/gnuplot/experimental/`.
- `scripts/convert/`: conversion utilities for imported data.

File: data/experimental/intermediate/afm_batch/20s_2um/Nis_Ag_20s_2um_001_features.json (part 1 of 2)
{
  "summary": {
    "path": "data/experimental/raw/afm/Nis_Ag_20s_2um_001.stp",
    "rows": 256,
    "cols": 256,
    "x_size_um": 2.0,
    "y_size_um": 2.0,
    "dx_nm": 7.8125,
    "dy_nm": 7.8125,
    "z_min_nm": -18.134363047592398,
    "z_max_nm": 18.7536270784428,
    "z_mean_nm": -0.03028619729784149,
    "z_std_nm": 6.169529128920446,
    "percentile_p01_nm": -13.803864560506927,
    "percentile_p50_nm": 0.33195299250760896,
    "percentile_p99_nm": 12.58531091163116,
    "baseline_nm": -1.5831075006472832,
    "threshold_nm": 1.8163998599927371,
    "threshold_sigma": 0.7265599439970949,
    "coverage_fraction": 0.3495635986328125,
    "island_count": 181,
    "number_density_per_um2": 45.25,
    "equivalent_thickness_nm": 1.1721261148878221,
    "mean_island_height_nm": 3.143142697437482,
    "mean_equivalent_radius_nm": 43.50876554976108,
    "std_equivalent_radius_nm": 23.79039480256771,
    "mean_volume_nm3": 25903.339555531988
  },
  "islands": [
    {
      "label": 1,
      "area_px": 63,
      "area_um2": 0.00384521484375,
      "equivalent_radius_nm": 34.98528118032332,
      "max_height_nm": 4.099213572181607,
      "mean_height_nm": 2.699878564160328,
      "volume_nm3": 10381.61313123173,
      "centroid_x_um": 0.11433531746031746,
      "centroid_y_um": 0.03273809523809524
    },
    {
      "label": 2,
      "area_px": 28,
      "area_um2": 0.001708984375,
      "equivalent_radius_nm": 23.323520786882213,
      "max_height_nm": 3.218196130150016,
      "mean_height_nm": 2.296929056394446,
      "volume_nm3": 3925.415867861602,
      "centroid_x_um": 0.4517299107142857,
      "centroid_y_um": 0.028180803571428572
    },
    {
      "label": 3,
      "area_px": 1907,
      "area_um2": 0.11639404296875,
      "equivalent_radius_nm": 192.48214091144678,
      "max_height_nm": 8.265868354053032,
      "mean_height_nm": 3.3411125667611565,
      "volume_nm3": 388885.59965902864,
      "centroid_x_um": 0.4330386405348715,
      "centroid_y_um": 0.2679560500786576
    },
    {
      "label": 4,
      "area_px": 30,
      "area_um2": 0.0018310546875,
      "equivalent_radius_nm": 24.142137626449347,
      "max_height_nm": 3.191787446337721,
      "mean_height_nm": 2.373645892349927,
      "volume_nm3": 4346.2754376524545,
      "centroid_x_um": 1.13984375,
      "centroid_y_um": 0.034375
    },
    {
      "label": 5,
      "area_px": 268,
      "area_um2": 0.016357421875,
      "equivalent_radius_nm": 72.15766830553423,
      "max_height_nm": 5.072347339169758,
      "mean_height_nm": 3.1785286086870626,
      "volume_nm3": 51992.53339405107,
      "centroid_x_um": 1.2802880130597014,
      "centroid_y_um": 0.10281599813432836
    },
    {
      "label": 6,
      "area_px": 327,
      "area_um2": 0.01995849609375,
      "equivalent_radius_nm": 79.70562477015781,
      "max_height_nm": 5.1127956983497995,
      "mean_height_nm": 2.9673229040775086,
      "volume_nm3": 59223.302589925865,
      "centroid_x_um": 1.5500286697247707,
      "centroid_y_um": 0.06233275993883792
    },
    {
      "label": 7,
      "area_px": 40,
      "area_um2": 0.00244140625,
      "equivalent_radius_nm": 27.87693931488705,
      "max_height_nm": 3.102560352060637,
      "mean_height_nm": 2.2581076057498928,
      "volume_nm3": 5512.958021850324,
      "centroid_x_um": 1.7306640625,
      "centroid_y_um": 0.0466796875
    },
    {
      "label": 8,
      "area_px": 180,
      "area_um2": 0.010986328125,
      "equivalent_radius_nm": 59.1359184848475,
      "max_height_nm": 8.816889454353518,
      "mean_height_nm": 4.92777513773483,
      "volume_nm3": 54138.154589371916,
      "centroid_x_um": 1.9223958333333333,
      "centroid_y_um": 0.047526041666666664
    },
    {
      "label": 9,
      "area_px": 137,
      "area_um2": 0.00836181640625,
      "equivalent_radius_nm": 51.59117006390911,
      "max_height_nm": 3.440263939438136,
      "mean_height_nm": 2.520179851012814,
      "volume_nm3": 21073.28122489963,
      "centroid_x_um": 0.9779311131386861,
      "centroid_y_um": 0.12579835766423358
    },
    {
      "label": 10,
      "area_px": 30,
      "area_um2": 0.0018310546875,
      "equivalent_radius_nm": 24.142137626449347,
      "max_height_nm": 2.650258470555758,
      "mean_height_nm": 2.1913869326911626,
      "volume_nm3": 4012.5493152304007,
      "centroid_x_um": 1.8020833333333333,
      "centroid_y_um": 0.10052083333333334
    },
    {
      "label": 11,
      "area_px": 278,
      "area_um2": 0.0169677734375,
      "equivalent_radius_nm": 73.49156435729867,
      "max_height_nm": 5.424886141747049,
      "mean_height_nm": 3.188665457459351,
      "volume_nm3": 54104.553050152565,
      "centroid_x_um": 0.08402652877697842,
      "centroid_y_um": 0.17547212230215828
    },
    {
      "label": 12,
      "area_px": 31,
      "area_um2": 0.00189208984375,
      "equivalent_radius_nm": 24.541208259039912,
      "max_height_nm": 2.4345362610507992,
      "mean_height_nm": 2.1281230159582716,
      "volume_nm3": 4026.599944745265,
      "centroid_x_um": 1.6743951612903225,
      "centroid_y_um": 0.1383568548387097
    },
    {
      "label": 13,
      "area_px": 143,
      "area_um2": 0.00872802734375,
      "equivalent_radius_nm": 52.708798035983286,
      "max_height_nm": 4.4343594470887275,
      "mean_height_nm": 3.0465790307689185,
      "volume_nm3": 26590.625085446492,
      "centroid_x_um": 1.930506993006993,
      "centroid_y_um": 0.17864947552447552
    },
    {
      "label": 14,
      "area_px": 363,
      "area_um2": 0.02215576171875,
      "equivalent_radius_nm": 83.97855673331436,
      "max_height_nm": 5.586111986761049,
      "mean_height_nm": 3.181890563569876,
      "volume_nm3": 70497.20914159332,
      "centroid_x_um": 1.0745738636363635,
      "centroid_y_um": 0.25447658402203854
    },
    {
      "label": 15,
      "area_px": 377,
      "area_um2": 0.02301025390625,
      "equivalent_radius_nm": 85.58265771731187,
      "max_height_nm": 7.230374024144433,
      "mean_height_nm": 3.771094862486043,
      "volume_nm3": 86773.85029035878,
      "centroid_x_um": 0.8156913129973474,
      "centroid_y_um": 0.2563619031830239
    },
    {
      "label": 16,
      "area_px": 291,
      "area_um2": 0.01776123046875,
      "equivalent_radius_nm": 75.19026033331636,
      "max_height_nm": 4.792761208032353,
      "mean_height_nm": 2.6222741478101574,
      "volume_nm3": 46574.815491501206,
      "centroid_x_um": 1.4720253436426116,
      "centroid_y_um": 0.32847401202749144
    },
    {
      "label": 17,
      "area_px": 40,
      "area_um2": 0.00244140625,
      "equivalent_radius_nm": 27.87693931488705,
      "max_height_nm": 3.049077693895054,
      "mean_height_nm": 2.4207904330348837,
      "volume_nm3": 5910.132893151571,
      "centroid_x_um": 1.3189453125,
      "centroid_y_um": 0.27578125
    },
    {
      "label": 18,
      "area_px": 120,
      "area_um2": 0.00732421875,
      "equivalent_radius_nm": 48.284275252898695,
      "max_height_nm": 4.88208971032083,
      "mean_height_nm": 3.0330171868559677,
      "volume_nm3": 22214.481349042733,
      "centroid_x_um": 0.034895833333333334,
      "centroid_y_um": 0.32200520833333335
    },
    {
      "label": 19,
      "area_px": 22,
      "area_um2": 0.0013427734375,
      "equivalent_radius_nm": 20.674091517192295,
      "max_height_nm": 2.759937238276245,
      "mean_height_nm": 2.1855273297783477,
      "volume_nm3": 2934.6680453566682,
      "centroid_x_um": 1.1935369318181819,
      "centroid_y_um": 0.31214488636363635
    },
    {
      "label": 20,
      "area_px": 140,
      "area_um2": 0.008544921875,
      "equivalent_radius_nm": 52.15297795409801,
      "max_height_nm": 3.7941059725317023,
      "mean_height_nm": 2.5139671320574934,
      "volume_nm3": 21481.65273974909,
      "centroid_x_um": 1.9205915178571429,
      "centroid_y_um": 0.36099330357142856
    },
    {
      "label": 21,
      "area_px": 32,
      "area_um2": 0.001953125,
      "equivalent_radius_nm": 24.933892525089544,
      "max_height_nm": 2.542093124262799,
      "mean_height_nm": 2.125113538785574,
      "volume_nm3": 4150.612380440574,
      "centroid_x_um": 1.618408203125,
      "centroid_y_um": 0.3388671875
    },
    {
      "label": 22,
      "area_px": 294,
      "area_um2": 0.0179443359375,
      "equivalent_radius_nm": 75.57684519685463,
      "max_height_nm": 6.56485497445815,
      "mean_height_nm": 3.422117536674356,
      "volume_nm3": 61407.62669569462,
      "centroid_x_um": 1.752046130952381,
      "centroid_y_um": 0.41244153911564624
    },
    {
      "label": 23,
      "area_px": 239,
      "area_um2": 0.01458740234375,
      "equivalent_radius_nm": 68.14186950587887,
      "max_height_nm": 5.421628125983766,
      "mean_height_nm": 3.2033652938046964,
      "volume_nm3": 46728.778394734036,
      "centroid_x_um": 0.4546286610878661,
      "centroid_y_um": 0.4333812761506276
    },
    {
      "label": 24,
      "area_px": 106,
      "area_um2": 0.0064697265625,
      "equivalent_radius_nm": 45.38036938754049,
      "max_height_nm": 3.238265553178054,
      "mean_height_nm": 2.4398458168674213,
      "volume_nm3": 15785.135289791666,
      "centroid_x_um": 0.9655070754716981,
      "centroid_y_um": 0.40934551886792453
    },
    {
      "label": 25,
      "area_px": 313,
      "area_um2": 0.01910400390625,
      "equivalent_radius_nm": 77.98072395825221,
      "max_height_nm": 6.6048598119997735,
      "mean_height_nm": 3.427747653828401,
      "volume_nm3": 65483.70456837704,
      "centroid_x_um": 1.5386880990415335,
      "centroid_y_um": 0.5014227236421726
    },
    {
      "label": 26,
      "area_px": 61,
      "area_um2": 0.00372314453125,
      "equivalent_radius_nm": 34.42548056292011,
      "max_height_nm": 4.81107330112131,
      "mean_height_nm": 3.089145938352152,
      "volume_nm3": 11501.336806608962,
      "centroid_x_um": 1.9813012295081966,
      "centroid_y_um": 0.47207991803278687
    },
    {
      "label": 27,
      "area_px": 136,
      "area_um2": 0.00830078125,
      "equivalent_radius_nm": 51.40253626937142,
      "max_height_nm": 6.760667966197076,
      "mean_height_nm": 3.522070777486102,
      "volume_nm3": 29235.939070929555,
      "centroid_x_um": 1.3516773897058822,
      "centroid_y_um": 0.525390625
    },
    {
      "label": 28,
      "area_px": 100,
      "area_um2": 0.006103515625,
      "equivalent_radius_nm": 44.07731121466846,
      "max_height_nm": 5.440807550284104,
      "mean_height_nm": 3.207743432190013,
      "volume_nm3": 19578.512159362872,
      "centroid_x_um": 0.52609375,
      "centroid_y_um": 0.549375
    },
    {
      "label": 29,
      "area_px": 298,
      "area_um2": 0.0181884765625,
      "equivalent_radius_nm": 76.08923645605809,
      "max_height_nm": 9.233512578178605,
      "mean_height_nm": 3.8124197847825108,
      "volume_nm3": 69342.10790192799,
      "centroid_x_um": 0.9624842701342282,
      "centroid_y_um": 0.5630505453020134
    },
    {
      "label": 30,
      "area_px": 45,
      "area_um2": 0.00274658203125,
      "equivalent_radius_nm": 29.56795924242375,
      "max_height_nm": 5.842784432844798,
      "mean_height_nm": 3.332370216941768,
      "volume_nm3": 9152.628159324924,
      "centroid_x_um": 1.9140625,
      "centroid_y_um": 0.4973958333333333
    },
    {
      "label": 31,
      "area_px": 132,
      "area_um2": 0.008056640625,
      "equivalent_radius_nm": 50.64097511272324,
      "max_height_nm": 6.994568538471256,
      "mean_height_nm": 3.5418813957162167,
      "volume_nm3": 28535.665541658975,
      "centroid_x_um": 0.6287878787878788,
      "centroid_y_um": 0.5652817234848485
    },
    {
      "label": 32,
      "area_px": 183,
      "area_um2": 0.01116943359375,
      "equivalent_radius_nm": 59.62668140995247,
      "max_height_nm": 6.536802535507148,
      "mean_height_nm": 2.982819065209944,
      "volume_nm3": 33316.399471033925,
      "centroid_x_um": 1.1772967896174864,
      "centroid_y_um": 0.5507172131147541
    },
    {
      "label": 33,
      "area_px": 252,
      "area_um2": 0.015380859375,
      "equivalent_radius_nm": 69.97056236064664,
      "max_height_nm": 9.671308629544706,
      "mean_height_nm": 4.162873863100586,
      "volume_nm3": 64028.577484213114,
      "centroid_x_um": 1.7765376984126984,
      "centroid_y_um": 0.6142733134920635
    },
    {
      "label": 34,
      "area_px": 25,
      "area_um2": 0.00152587890625,
      "equivalent_radius_nm": 22.03865560733423,
      "max_height_nm": 3.9169487245362284,
      "mean_height_nm": 2.7200569599106252,
      "volume_nm3": 4150.477538926125,
      "centroid_x_um": 1.0559375,
      "centroid_y_um": 0.5440625
    },
    {
      "label": 35,
      "area_px": 113,
      "area_um2": 0.00689697265625,
      "equivalent_radius_nm": 46.85482452452099,
      "max_height_nm": 9.106225433740546,
      "mean_height_nm": 4.257741341997715,
      "volume_nm3": 29365.52561314342,
      "centroid_x_um": 0.7081028761061947,
      "centroid_y_um": 0.6030143805309734
    },
    {
      "label": 36,
      "area_px": 130,
      "area_um2": 0.0079345703125,
      "equivalent_radius_nm": 50.25586705141161,
      "max_height_nm": 5.013504841830967,
      "mean_height_nm": 2.717601262558692,
      "volume_nm3": 21562.998299110714,
      "centroid_x_um": 1.6248197115384615,
      "centroid_y_um": 0.60703125
    },
    {
      "label": 37,
      "area_px": 167,
      "area_um2": 0.01019287109375,
      "equivalent_radius_nm": 56.960439234065014,
      "max_height_nm": 10.888658855071583,
      "mean_height_nm": 4.42378227032179,
      "volume_nm3": 45091.04242820672,
      "centroid_x_um": 0.05637163173652695,
      "centroid_y_um": 0.6191991017964071
    },
    {
      "label": 38,
      "area_px": 45,
      "area_um2": 0.00274658203125,
      "equivalent_radius_nm": 29.56795924242375,
      "max_height_nm": 3.3083294790819076,
      "mean_height_nm": 2.3918131867219183,
      "volume_nm3": 6569.311120757222,
      "centroid_x_um": 1.9178819444444444,
      "centroid_y_um": 0.6067708333333334
    },
    {
      "label": 39,
      "area_px": 136,
      "area_um2": 0.00830078125,
      "equivalent_radius_nm": 51.40253626937142,
      "max_height_nm": 5.824900264385281,
      "mean_height_nm": 3.1580061697531674,
      "volume_nm3": 26213.918401271407,
      "centroid_x_um": 0.3336971507352941,
      "centroid_y_um": 0.6441865808823529
    },
    {
      "label": 40,
      "area_px": 43,
      "area_um2": 0.00262451171875,
      "equivalent_radius_nm": 28.903425860671558,
      "max_height_nm": 3.744091366475135,
      "mean_height_nm": 2.7525197565245225,
      "volume_nm3": 7224.0203570895055,
      "centroid_x_um": 1.4011627906976745,
      "centroid_y_um": 0.6269985465116279
    },
    {
      "label": 41,
      "area_px": 49,
      "area_um2": 0.00299072265625,
      "equivalent_radius_nm": 30.854117850267922,
      "max_height_nm": 8.727601949236119,
      "mean_height_nm": 4.981640072422049,
      "volume_nm3": 14898.703829875512,
      "centroid_x_um": 1.975765306122449,
      "centroid_y_um": 0.6387117346938775
    },
    {
      "label": 42,
      "area_px": 32,
      "area_um2": 0.001953125,
      "equivalent_radius_nm": 24.933892525089544,
      "max_height_nm": 3.316368570294567,
      "mean_height_nm": 2.5128841885121593,
      "volume_nm3": 4907.976930687812,
      "centroid_x_um": 0.408203125,
      "centroid_y_um": 0.63916015625
    },
    {
      "label": 43,
      "area_px": 26,
      "area_um2": 0.0015869140625,
      "equivalent_radius_nm": 22.475106999029656,
      "max_height_nm": 3.2784531957308527,
      "mean_height_nm": 2.3611429330957048,
      "volume_nm3": 3746.9309241020705,
      "centroid_x_um": 0.8852163461538461,
      "centroid_y_um": 0.6313100961538461
    },
    {
      "label": 44,
      "area_px": 172,
      "area_um2": 0.010498046875,
      "equivalent_radius_nm": 57.806851721343115,
      "max_height_nm": 5.609226155508338,
      "mean_height_nm": 3.0049774846065334,
      "volume_nm3": 31546.394491718976,
      "centroid_x_um": 1.249500363372093,
      "centroid_y_um": 0.6956758720930233
    },
    {
      "label": 45,
      "area_px": 39,
      "area_um2": 0.00238037109375,
      "equivalent_radius_nm": 27.52627203103878,
      "max_height_nm": 3.8568443923865003,
      "mean_height_nm": 2.6891514478200094,
      "volume_nm3": 6401.178373106712,
      "centroid_x_um": 0.1796875,
      "centroid_y_um": 0.6640625
    },
    {
      "label": 46,
      "area_px": 71,
      "area_um2": 0.00433349609375,
      "equivalent_radius_nm": 37.14020258937024,
      "max_height_nm": 4.069513364288381,
      "mean_height_nm": 2.634787704179253,
      "volume_nm3": 11417.842223921323,
      "centroid_x_um": 0.5365316901408451,
      "centroid_y_um": 0.6892605633802817
    },
    {
      "label": 47,
      "area_px": 420,
      "area_um2": 0.025634765625,
      "equivalent_radius_nm": 90.33160758251732,
      "max_height_nm": 6.8753973122267045,
      "mean_height_nm": 3.170028004221257,
      "volume_nm3": 81262.92491289844,
      "centroid_x_um": 0.7741629464285714,
      "centroid_y_um": 0.7506696428571429
    },
    {
      "label": 48,
      "area_px": 56,
      "area_um2": 0.00341796875,
      "equivalent_radius_nm": 32.98443941909962,
      "max_height_nm": 5.386099636875637,
      "mean_height_nm": 3.3391562351874824,
      "volume_nm3": 11413.131663238466,
      "centroid_x_um": 1.0924944196428572,
      "centroid_y_um": 0.6735491071428571
    },
    {
      "label": 49,
      "area_px": 63,
      "area_um2": 0.00384521484375,
      "equivalent_radius_nm": 34.98528118032332,
      "max_height_nm": 8.24333088222363,
      "mean_height_nm": 4.412213993897326,
      "volume_nm3": 16965.910743135468,
      "centroid_x_um": 0.1032986111111111,
      "centroid_y_um": 0.7034970238095238
    },
    {
      "label": 50,
      "area_px": 23,
      "area_um2": 0.00140380859375,
      "equivalent_radius_nm": 21.138735858617228,
      "max_height_nm": 4.745637262633768,
      "mean_height_nm": 3.2392167676856003,
      "volume_nm3": 4547.240335496143,
      "centroid_x_um": 0.625,
      "centroid_y_um": 0.6875
    },
    {
      "label": 51,
      "area_px": 91,
      "area_um2": 0.00555419921875,
      "equivalent_radius_nm": 42.04707506072702,
      "max_height_nm": 11.266242854956152,
      "mean_height_nm": 5.2848410608160235,
      "volume_nm3": 29353.06009120228,
      "centroid_x_um": 1.3963770604395604,
      "centroid_y_um": 0.7110233516483516
    },
    {
      "label": 52,
      "area_px": 34,
      "area_um2": 0.0020751953125,
      "equivalent_radius_nm": 25.70126813468571,
      "max_height_nm": 3.7012995677136966,
      "mean_height_nm": 2.4604449013056406,
      "volume_nm3": 5105.903725853991,
      "centroid_x_um": 1.9053308823529411,
      "centroid_y_um": 0.7169117647058824
    },
    {
      "label": 53,
      "area_px": 40,
      "area_um2": 0.00244140625,
      "equivalent_radius_nm": 27.87693931488705,
      "max_height_nm": 4.7138951461560055,
      "mean_height_nm": 2.9049426910072875,
      "volume_nm3": 7092.14524171701,
      "centroid_x_um": 0.2482421875,
      "centroid_y_um": 0.7171875
    },
    {
      "label": 54,
      "area_px": 212,
      "area_um2": 0.012939453125,
      "equivalent_radius_nm": 64.17753385336059,
      "max_height_nm": 7.058559326930986,
      "mean_height_nm": 3.3429149667843365,
      "volume_nm3": 43255.491513566856,
      "centroid_x_um": 1.0937868514150944,
      "centroid_y_um": 0.8188752948113207
    },
    {
      "label": 55,
      "area_px": 385,
      "area_um2": 0.02349853515625,
      "equivalent_radius_nm": 86.48592978671006,
      "max_height_nm": 6.882390699708514,
      "mean_height_nm": 3.260774296433616,
      "volume_nm3": 76623.41944134168,
      "centroid_x_um": 1.583685064935065,
      "centroid_y_um": 0.7962865259740259
    },
    {
      "label": 56,
      "area_px": 39,
      "area_um2": 0.00238037109375,
      "equivalent_radius_nm": 27.52627203103878,
      "max_height_nm": 4.383991529676257,
      "mean_height_nm": 2.838801027415426,
      "volume_nm3": 6757.399906567482,
      "centroid_x_um": 1.146834935897436,
      "centroid_y_um": 0.7497996794871795
    },
    {
      "label": 57,
      "area_px": 34,
      "area_um2": 0.0020751953125,
      "equivalent_radius_nm": 25.70126813468571,
      "max_height_nm": 3.8303281401697133,
      "mean_height_nm": 2.7053694525146734,
      "volume_nm3": 5614.170006439142,
      "centroid_x_um": 1.7768841911764706,
      "centroid_y_um": 0.7346047794117647
    },
    {
      "label": 58,
      "area_px": 20,
      "area_um2": 0.001220703125,
      "equivalent_radius_nm": 19.7119728282825,
      "max_height_nm": 5.969983289288676,
      "mean_height_nm": 3.833288110131895,
      "volume_nm3": 4679.306775063349,
      "centroid_x_um": 1.982421875,
      "centroid_y_um": 0.73671875
    },
    {
      "label": 59,
      "area_px": 173,
      "area_um2": 0.01055908203125,
      "equivalent_radius_nm": 57.97465135360882,
      "max_height_nm": 7.103243257071817,
      "mean_height_nm": 3.176439158062975,
      "volume_nm3": 33540.281637261636,
      "centroid_x_um": 0.05125541907514451,
      "centroid_y_um": 0.8287120664739884
    },
    {
      "label": 60,
      "area_px": 94,
      "area_um2": 0.0057373046875,
      "equivalent_radius_nm": 42.73453874888383,
      "max_height_nm": 5.558898730664707,
      "mean_height_nm": 3.1035331898077434,
      "volume_nm3": 17805.915517695794,
      "centroid_x_um": 1.3792386968085106,
      "centroid_y_um": 0.8091755319148937
    },
    {
      "label": 61,
      "area_px": 61,
      "area_um2": 0.00372314453125,
      "equivalent_radius_nm": 34.42548056292011,
      "max_height_nm": 4.77861501729194,
      "mean_height_nm": 2.8869307101780475,
      "volume_nm3": 10748.460285697076,
      "centroid_x_um": 0.20030737704918034,
      "centroid_y_um": 0.8046875
    },
    {
      "label": 62,
      "area_px": 115,
      "area_um2": 0.00701904296875,
      "equivalent_radius_nm": 47.2676503382805,
      "max_height_nm": 9.605976104186825,
      "mean_height_nm": 4.792122922399711,
      "volume_nm3": 33636.1167038554,
      "centroid_x_um": 1.8518342391304348,
      "centroid_y_um": 0.808491847826087
    },
    {
      "label": 63,
      "area_px": 100,
      "area_um2": 0.006103515625,
      "equivalent_radius_nm": 44.07731121466846,
      "max_height_nm": 4.808178366642384,
      "mean_height_nm": 2.8770778653878977,
      "volume_nm3": 17560.28970573668,
      "centroid_x_um": 0.536015625,
      "centroid_y_um": 0.83671875
    },
    {
      "label": 64,
      "area_px": 151,
      "area_um2": 0.00921630859375,
      "equivalent_radius_nm": 54.1631068118443,
      "max_height_nm": 5.811258054677351,
      "mean_height_nm": 2.943642929179936,
      "volume_nm3": 27129.52162513247,
      "centroid_x_um": 0.8005484271523179,
      "centroid_y_um": 0.8846750827814569
    },
    {
      "label": 65,
      "area_px": 34,
      "area_um2": 0.0020751953125,
      "equivalent_radius_nm": 25.70126813468571,
      "max_height_nm": 4.611701973771819,
      "mean_height_nm": 2.941465099876088,
      "volume_nm3": 6104.114587145202,
      "centroid_x_um": 0.30422794117647056,
      "centroid_y_um": 0.8540900735294118
    },
    {
      "label": 66,
      "area_px": 255,
      "area_um2": 0.01556396484375,
      "equivalent_radius_nm": 70.38582156928042,
      "max_height_nm": 7.055369757898864,
      "mean_height_nm": 3.319318565454354,
      "volume_nm3": 51661.75745793825,
      "centroid_x_um": 1.9545343137254902,
      "centroid_y_um": 0.9573223039215686
    },
    {
      "label": 67,
      "area_px": 60,
      "area_um2": 0.003662109375,
      "equivalent_radius_nm": 34.14213845600247,
      "max_height_nm": 6.507898458547187,
      "mean_height_nm": 3.7670055254899038,
      "volume_nm3": 13795.186250573377,
      "centroid_x_um": 0.9953125,
      "centroid_y_um": 0.8578125
    },
    {
      "label": 68,
      "area_px": 128,
      "area_um2": 0.0078125,
      "equivalent_radius_nm": 49.86778505017909,
      "max_height_nm": 5.107360410087006,
      "mean_height_nm": 2.9521494225085485,
      "volume_nm3": 23063.667363348035,
      "centroid_x_um": 0.1644287109375,
      "centroid_y_um": 0.8984375
    },
    {
      "label": 69,
      "area_px": 22,
      "area_um2": 0.0013427734375,
      "equivalent_radius_nm": 20.674091517192295,
      "max_height_nm": 4.224591837837728,
      "mean_height_nm": 2.9747818462493942,
      "volume_nm3": 3994.458045500896,
      "centroid_x_um": 1.2894176136363635,
      "centroid_y_um": 0.8494318181818182
    },
    {
      "label": 70,
      "area_px": 377,
      "area_um2": 0.02301025390625,
      "equivalent_radius_nm": 85.58265771731187,
      "max_height_nm": 7.842177850258096,
      "mean_height_nm": 3.4716052282795657,
      "volume_nm3": 79882.5177649778,
      "centroid_x_um": 1.238892572944297,
      "centroid_y_um": 0.9679418103448276
    },
    {
      "label": 71,
      "area_px": 23,
      "area_um2": 0.00140380859375,
      "equivalent_radius_nm": 21.138735858617228,
      "max_height_nm": 3.6118119315119004,
      "mean_height_nm": 2.6553447462823128,
      "volume_nm3": 3727.5957742000237,
      "centroid_x_um": 0.3845108695652174,
      "centroid_y_um": 0.8930027173913043
    },
    {
      "label": 72,
      "area_px": 383,
      "area_um2": 0.02337646484375,
      "equivalent_radius_nm": 86.26099850913765,
      "max_height_nm": 9.16665655643083,
      "mean_height_nm": 3.656072423434367,
      "volume_nm3": 85466.04847261735,
      "centroid_x_um": 0.5493227806788512,
      "centroid_y_um": 1.0473237597911227
    },
    {
      "label": 73,
      "area_px": 23,
      "area_um2": 0.00140380859375,
      "equivalent_radius_nm": 21.138735858617228,
      "max_height_nm": 4.098116245838528,
      "mean_height_nm": 2.9444754230000836,
      "volume_nm3": 4133.479902893184,
      "centroid_x_um": 0.641983695652174,
      "centroid_y_um": 0.890625
    },
    {
      "label": 74,
      "area_px": 33,
      "area_um2": 0.00201416015625,
      "equivalent_radius_nm": 25.32048755636162,
      "max_height_nm": 5.392100503156479,
      "mean_height_nm": 3.4191859115187127,
      "volume_nm3": 6886.788029792328,
      "centroid_x_um": 1.7159090909090908,
      "centroid_y_um": 0.8913352272727273
    },
    {
      "label": 75,
      "area_px": 361,
      "area_um2": 0.02203369140625,
      "equivalent_radius_nm": 83.74689130787007,
      "max_height_nm": 8.693541625562002,
      "mean_height_nm": 3.786421972543768,
      "volume_nm3": 83428.8532768738,
      "centroid_x_um": 1.587733725761773,
      "centroid_y_um": 0.99523891966759
    },
    {
      "label": 76,
      "area_px": 21,
      "area_um2": 0.00128173828125,
      "equivalent_radius_nm": 20.198761507134417,
      "max_height_nm": 2.719812138007133,
      "mean_height_nm": 2.2493363166269766,
      "volume_nm3": 2883.060464426667,
      "centroid_x_um": 0.9702380952380952,
      "centroid_y_um": 0.9263392857142857
    },
    {
      "label": 77,
      "area_px": 78,
      "area_um2": 0.0047607421875,
      "equivalent_radius_nm": 38.928027227866245,
      "max_height_nm": 5.752341182805676,
      "mean_height_nm": 3.3151397138427434,
      "volume_nm3": 15782.525493147827,
      "centroid_x_um": 0.35596955128205127,
      "centroid_y_um": 0.9684495192307693
    },
    {
      "label": 78,
      "area_px": 84,
      "area_um2": 0.005126953125,
      "equivalent_radius_nm": 40.397523014268835,
      "max_height_nm": 5.6398356407937555,
      "mean_height_nm": 3.401607324519221,
      "volume_nm3": 17439.881302466707,
      "centroid_x_um": 1.7845052083333333,
      "centroid_y_um": 0.9576822916666666
    },
    {
      "label": 79,
      "area_px": 54,
      "area_um2": 0.0032958984375,
      "equivalent_radius_nm": 32.3900765129377,
      "max_height_nm": 6.982092597584231,
      "mean_height_nm": 4.004420014876216,
      "volume_nm3": 13198.16167012425,
      "centroid_x_um": 0.8975694444444444,
      "centroid_y_um": 0.9571759259259259
    },
    {
      "label": 80,
      "area_px": 49,
      "area_um2": 0.00299072265625,
      "equivalent_radius_nm": 30.854117850267922,
      "max_height_nm": 4.8498534820491646,
      "mean_height_nm": 2.8449531638337855,
      "volume_nm3": 8508.46588304782,
      "centroid_x_um": 0.6020408163265306,
      "centroid_y_um": 0.9722576530612245
    },
    {
      "label": 81,
      "area_px": 95,
      "area_um2": 0.00579833984375,
      "equivalent_radius_nm": 42.96124876815153,
      "max_height_nm": 4.771671321706778,
      "mean_height_nm": 3.0762209862289955,
      "volume_nm3": 17836.974712631505,
      "centroid_x_um": 0.9760690789473684,
      "centroid_y_um": 1.0076480263157894
    },
    {
      "label": 82,
      "area_px": 63,
      "area_um2": 0.00384521484375,
      "equivalent_radius_nm": 34.98528118032332,
      "max_height_nm": 6.436055614881127,
      "mean_height_nm": 3.187221756246344,
      "volume_nm3": 12255.552407441386,
      "centroid_x_um": 1.8609871031746033,
      "centroid_y_um": 0.9951636904761905
    },
    {
      "label": 83,
      "area_px": 127,
      "area_um2": 0.00775146484375,
      "equivalent_radius_nm": 49.672607060347836,
      "max_height_nm": 10.570445103767858,
      "mean_height_nm": 4.963590606723705,
      "volume_nm3": 38475.09808678653,
      "centroid_x_um": 0.042138287401574805,
      "centroid_y_um": 1.040784940944882
    },
    {
      "label": 84,
      "area_px": 26,
      "area_um2": 0.0015869140625,
      "equivalent_radius_nm": 22.475106999029656,
      "max_height_nm": 3.4496910495117534,
      "mean_height_nm": 2.4023078498897386,
      "volume_nm3": 3812.2561094441653,
      "centroid_x_um": 0.296875,
      "centroid_y_um": 1.0051081730769231
    },
    {
      "label": 85,
      "area_px": 34,
      "area_um2": 0.0020751953125,
      "equivalent_radius_nm": 25.70126813468571,
      "max_height_nm": 5.045032974163208,
      "mean_height_nm": 3.365664497648442,
      "volume_nm3": 6984.411188967714,
      "centroid_x_um": 0.7265625,
      "centroid_y_um": 0.99609375
    },
    {
      "label": 86,
      "area_px": 71,
      "area_um2": 0.00433349609375,
      "equivalent_radius_nm": 37.14020258937024,
      "max_height_nm": 5.919341962182443,
      "mean_height_nm": 3.171854285698585,
      "volume_nm3": 13745.218157019013,
      "centroid_x_um": 1.334286971830986,
      "centroid_y_um": 1.0096830985915493
    },
    {
      "label": 87,
      "area_px": 92,
      "area_um2": 0.005615234375,
      "equivalent_radius_nm": 42.277471717234455,
      "max_height_nm": 5.673785585131416,
      "mean_height_nm": 3.030721153331145,
      "volume_nm3": 17018.20960122469,
      "centroid_x_um": 0.8168308423913043,
      "centroid_y_um": 1.0478091032608696
    },
    {
      "label": 88,
      "area_px": 39,
      "area_um2": 0.00238037109375,
      "equivalent_radius_nm": 27.52627203103878,
      "max_height_nm": 4.399017870490557,
      "mean_height_nm": 2.7470087478366167,
      "volume_nm3": 6538.900217628665,
      "centroid_x_um": 1.4060496794871795,
      "centroid_y_um": 1.0713141025641026
    },
    {
      "label": 89,
      "area_px": 330,
      "area_um2": 0.0201416015625,
      "equivalent_radius_nm": 80.07041214405378,
      "max_height_nm": 11.466323789222422,
      "mean_height_nm": 4.109372935723208,
      "volume_nm3": 82769.35234305776,
      "centroid_x_um": 1.7998816287878787,
      "centroid_y_um": 1.169247159090909
    },
    {
      "label": 90,
      "area_px": 26,
      "area_um2": 0.0015869140625,
      "equivalent_radius_nm": 22.475106999029656,
      "max_height_nm": 3.5616010639142743,
      "mean_height_nm": 2.6176749535977857,
      "volume_nm3": 4154.025194918361,
      "centroid_x_um": 1.0685096153846154,
      "centroid_y_um": 1.0679086538461537
    },
    {
      "label": 91,
      "area_px": 116,
      "area_um2": 0.007080078125,
      "equivalent_radius_nm": 47.47271702926952,
      "max_height_nm": 4.446475062107444,
      "mean_height_nm": 2.6942506779087654,
      "volume_nm3": 19075.50528792827,
      "centroid_x_um": 0.18756734913793102,
      "centroid_y_um": 1.1042564655172413
    },
    {
      "label": 92,
      "area_px": 50,
      "area_um2": 0.0030517578125,
      "equivalent_radius_nm": 31.167365656361927,
      "max_height_nm": 3.954520563367184,
      "mean_height_nm": 2.6671370746460186,
      "volume_nm3": 8139.4564045593825,
      "centroid_x_um": 0.383125,
      "centroid_y_um": 1.08890625
    },
    {
      "label": 93,
      "area_px": 136,
      "area_um2": 0.00830078125,
      "equivalent_radius_nm": 51.40253626937142,
      "max_height_nm": 5.27180757499058,
      "mean_height_nm": 2.760242847582998,
      "volume_nm3": 22912.17207466356,
      "centroid_x_um": 1.5812844669117647,
      "centroid_y_um": 1.1486098345588236
    },
    {
      "label": 94,
      "area_px": 503,
      "area_um2": 0.03070068359375,
      "equivalent_radius_nm": 98.85510154003754,
      "max_height_nm": 10.334631923933852,
      "mean_height_nm": 3.713318335476879,
      "volume_nm3": 114001.41130034608,
      "centroid_x_um": 0.39643389662027834,
      "centroid_y_um": 1.2983660536779325
    },
    {
      "label": 95,
      "area_px": 145,
      "area_um2": 0.00885009765625,
      "equivalent_radius_nm": 53.07611117702926,
      "max_height_nm": 6.6770213017796305,
      "mean_height_nm": 2.9509236732657538,
      "volume_nm3": 26115.96268454189,
      "centroid_x_um": 0.8873922413793104,
      "centroid_y_um": 1.1417564655172414
    },
    {
      "label": 96,
      "area_px": 193,
      "area_um2": 0.01177978515625,
      "equivalent_radius_nm": 61.23415772553293,
      "max_height_nm": 8.47627162672562,
      "mean_height_nm": 3.885275147523399,
      "volume_nm3": 45767.70651074316,
      "centroid_x_um": 1.2358727331606219,
      "centroid_y_um": 1.1670984455958548
    },
    {
      "label": 97,
      "area_px": 36,
      "area_um2": 0.002197265625,
      "equivalent_radius_nm": 26.446386728801077,
      "max_height_nm": 4.167965135435805,
      "mean_height_nm": 2.497593609137325,
      "volume_nm3": 5487.876582577131,
      "centroid_x_um": 0.020182291666666668,
      "centroid_y_um": 1.1508246527777777
    },
    {
      "label": 98,
      "area_px": 46,
      "area_um2": 0.0028076171875,
      "equivalent_radius_nm": 29.894686942678955,
      "max_height_nm": 4.883652310925559,
      "mean_height_nm": 2.966448257492211,
      "volume_nm3": 8328.651113564556,
      "centroid_x_um": 1.9181385869565217,
      "centroid_y_um": 1.135529891304348
    },
    {
      "label": 99,
      "area_px": 66,
      "area_um2": 0.0040283203125,
      "equivalent_radius_nm": 35.80857690810579,
      "max_height_nm": 6.705753208880234,
      "mean_height_nm": 3.7822041218198947,
      "volume_nm3": 15235.929689948307,
      "centroid_x_um": 0.26787405303030304,
      "centroid_y_um": 1.1508049242424243
    },
    {
      "label": 100,
      "area_px": 136,
      "area_um2": 0.00830078125,
      "equivalent_radius_nm": 51.40253626937142,
      "max_height_nm": 7.1285230550189596,
      "mean_height_nm": 3.5670589294262847,
      "volume_nm3": 29609.37587902678,
      "centroid_x_um": 1.0831801470588236,
      "centroid_y_um": 1.1963465073529411
    },
    {
      "label": 101,
      "area_px": 26,
      "area_um2": 0.0015869140625,
      "equivalent_radius_nm": 22.475106999029656,
      "max_height_nm": 3.92685407811461,
      "mean_height_nm": 2.716493419721994,
      "volume_nm3": 4310.841608445547,
      "centroid_x_um": 0.08743990384615384,
      "centroid_y_um": 1.1592548076923077
    },
    {
      "label": 102,
      "area_px": 35,
      "area_um2": 0.00213623046875,
      "equivalent_radius_nm": 26.076488977049006,
      "max_height_nm": 3.6683508212809888,
      "mean_height_nm": 2.5808092442009767,
      "volume_nm3": 5513.203341493786,
      "centroid_x_um": 0.6700892857142857,
      "centroid_y_um": 1.1674107142857142
    },
    {
      "label": 103,
      "area_px": 62,
      "area_um2": 0.0037841796875,
      "equivalent_radius_nm": 34.70650955695685,
      "max_height_nm": 4.556888125537601,
      "mean_height_nm": 2.9488528951995456,
      "volume_nm3": 11158.989227439686,
      "centroid_x_um": 1.6801915322580645,
      "centroid_y_um": 1.1822076612903225
    },
    {
      "label": 104,
      "area_px": 100,
      "area_um2": 0.006103515625,
      "equivalent_radius_nm": 44.07731121466846,
      "max_height_nm": 7.437341084038584,
      "mean_height_nm": 3.8267566382651994,
      "volume_nm3": 23356.66893472412,
      "centroid_x_um": 0.131171875,
      "centroid_y_um": 1.244453125
    },
    {
      "label": 105,
      "area_px": 58,
      "area_um2": 0.0035400390625,
      "equivalent_radius_nm": 33.56828013274657,
      "max_height_nm": 5.7107647369704075,
      "mean_height_nm": 3.8081107545264854,
      "volume_nm3": 13480.860825350106,
      "centroid_x_um": 0.3125,
      "centroid_y_um": 1.2137661637931034
    },
    {
      "label": 106,
      "area_px": 89,
      "area_um2": 0.00543212890625,
      "equivalent_radius_nm": 41.58245223509692,
      "max_height_nm": 4.02452681174721,
      "mean_height_nm": 2.6820163859458717,
      "volume_nm3": 14569.058737132726,
      "centroid_x_um": 1.3415554775280898,
      "centroid_y_um": 1.2539501404494382
    },
    {
      "label": 107,
      "area_px": 121,
      "area_um2": 0.00738525390625,
      "equivalent_radius_nm": 48.48504233613531,
      "max_height_nm": 6.545350578298322,
      "mean_height_nm": 3.6555981286560275,
      "volume_nm3": 26997.520359337115,
      "centroid_x_um": 1.9494447314049588,
      "centroid_y_um": 1.2696926652892562
    },
    {
      "label": 108,
      "area_px": 732,
      "area_um2": 0.044677734375,
      "equivalent_radius_nm": 119.25336281990494,
      "max_height_nm": 9.934321312078376,
      "mean_height_nm": 3.467166844339146,
      "volume_nm3": 154905.15930519134,
      "centroid_x_um": 0.8515091359289617,
      "centroid_y_um": 1.3620645491803278
    },
    {
      "label": 109,
      "area_px": 21,
      "area_um2": 0.00128173828125,
      "equivalent_radius_nm": 20.198761507134417,
      "max_height_nm": 3.5061356453627135,
      "mean_height_nm": 2.687149733756146,
      "volume_nm3": 3444.222681205997,
      "centroid_x_um": 0.9188988095238095,
      "centroid_y_um": 1.2232142857142858
    },
    {
      "label": 110,
      "area_px": 853,
      "area_um2": 0.05206298828125,
      "equivalent_radius_nm": 128.73291682469062,
      "max_height_nm": 9.698198520715685,
      "mean_height_nm": 3.2164960442540513,
      "volume_nm3": 167460.39585868566,
      "centroid_x_um": 1.410829425556858,
      "centroid_y_um": 1.5054953106682298
    },
    {
      "label": 111,
      "area_px": 211,
      "area_um2": 0.01287841796875,
      "equivalent_radius_nm": 64.02599282994444,
      "max_height_nm": 7.944927147033805,
      "mean_height_nm": 3.1205474349636644,
      "volume_nm3": 40187.71415877278,
      "centroid_x_um": 0.5780139218009479,
      "centroid_y_um": 1.325199940758294
    },
    {
      "label": 112,
      "area_px": 54,
      "area_um2": 0.0032958984375,
      "equivalent_radius_nm": 32.3900765129377,
      "max_height_nm": 3.9173698984713634,
      "mean_height_nm": 2.652800748583968,
      "volume_nm3": 8743.36184225673,
      "centroid_x_um": 1.6086516203703705,
      "centroid_y_um": 1.2928240740740742
    },
    {
      "label": 113,
      "area_px": 30,
      "area_um2": 0.0018310546875,
      "equivalent_radius_nm": 24.142137626449347,
      "max_height_nm": 5.419146007046953,
      "mean_height_nm": 3.4139592823169607,
      "volume_nm3": 6251.146146820607,
      "centroid_x_um": 1.2953125,
      "centroid_y_um": 1.30078125
    },
    {
      "label": 114,
