Repository: lexwolf/nublar

# nublar

`nublar` is a scientific project for effective-medium / Mie-based optical simulations of silver nano-island deposition, with scripts to sweep filling fraction or deposition-step scenarios and generate analysis plots.

## Repository layout

- `src/`: C++ simulation and analysis code.
- `include/`: project headers.
- `bin/`: compiled executables (`mie`, `getmax`, `getenz`, `cm`, aliases).
- `scripts/bash/`: orchestration and workflow scripts.
- `scripts/gnuplot/`: hand-written plotting scripts plus generated gnuplot files under mirrored subdirectories such as `scripts/gnuplot/output/` and `scripts/gnuplot/experimental/`.
- `scripts/convert/`: conversion utilities for imported data.

File: data/experimental/intermediate/afm_batch/20s_2um/Nis_Ag_20s_2um_003_features.json (part 1 of 4)
{
  "summary": {
    "path": "data/experimental/raw/afm/Nis_Ag_20s_2um_003.stp",
    "rows": 256,
    "cols": 256,
    "x_size_um": 2.0,
    "y_size_um": 2.0,
    "dx_nm": 7.8125,
    "dy_nm": 7.8125,
    "z_min_nm": -14.40285612487793,
    "z_max_nm": 12.842821365356446,
    "z_mean_nm": -8.057088448077208,
    "z_std_nm": 3.173774471714518,
    "percentile_p01_nm": -12.178158668518067,
    "percentile_p50_nm": -8.733997421264649,
    "percentile_p99_nm": 5.584539923477181,
    "baseline_nm": -1.2146044688003315,
    "threshold_nm": 1.0899590082967483,
    "threshold_sigma": 0.5449795041483741,
    "coverage_fraction": 0.4362945556640625,
    "island_count": 227,
    "number_density_per_um2": 56.75,
    "equivalent_thickness_nm": 1.0356859185951328,
    "mean_island_height_nm": 2.2207811266784234,
    "mean_equivalent_radius_nm": 33.69614285670213,
    "std_equivalent_radius_nm": 36.217944147521315,
    "mean_p95_height_nm": 3.9303194348913455,
    "mean_height_equivalent_radius_nm": 1.1103905633392117,
    "mean_p95_height_equivalent_radius_nm": 1.9651597174456727,
    "mean_volume_equivalent_radius_nm": 11.549354164366045,
    "std_volume_equivalent_radius_nm": 7.391544073935508,
    "mean_volume_nm3": 18249.97213383494
  },
  "islands": [
    {
      "label": 1,
      "area_px": 4291,
      "area_um2": 0.26190185546875,
      "equivalent_radius_nm": 288.73162245514675,
      "min_height_nm": 0.6642747495577865,
      "p50_height_nm": 1.5770645248870174,
      "p95_height_nm": 2.542179206051285,
      "height_range_nm": 4.873049539980381,
      "max_height_nm": 5.537324289538168,
      "mean_height_nm": 1.6872059507621522,
      "height_equivalent_radius_mean_nm": 0.8436029753810761,
      "height_equivalent_radius_p95_nm": 1.2710896030256424,
      "volume_nm3": 441882.3690625241,
      "volume_equivalent_radius_nm": 47.25045788900528,
      "centroid_x_um": 0.379903067466791,
      "centroid_y_um": 0.2612116930785365
    },
    {
      "label": 2,
      "area_px": 27,
      "area_um2": 0.00164794921875,
      "equivalent_radius_nm": 22.903242745449372,
      "min_height_nm": 1.106798631425937,
      "p50_height_nm": 1.5211624689407883,
      "p95_height_nm": 1.976494355663094,
      "height_range_nm": 1.0334551803504934,
      "max_height_nm": 2.1402538117764305,
      "mean_height_nm": 1.528389355398903,
      "height_equivalent_radius_mean_nm": 0.7641946776994515,
      "height_equivalent_radius_p95_nm": 0.988247177831547,
      "volume_nm3": 2518.7080441754383,
      "volume_equivalent_radius_nm": 8.440400864596503,
      "centroid_x_um": 0.3185763888888889,
      "centroid_y_um": 0.018518518518518517
    },
    {
      "label": 3,
      "area_px": 35,
      "area_um2": 0.00213623046875,
      "equivalent_radius_nm": 26.076488977049006,
      "min_height_nm": 1.1033694720113634,
      "p50_height_nm": 1.4574254399527584,
      "p95_height_nm": 2.782710057213651,
      "height_range_nm": 1.687651955537994,
      "max_height_nm": 2.7910214275493574,
      "mean_height_nm": 1.6891551544129186,
      "height_equivalent_radius_mean_nm": 0.8445775772064593,
      "height_equivalent_radius_p95_nm": 1.3913550286068255,
      "volume_nm3": 3608.424707302988,
      "volume_equivalent_radius_nm": 9.51501943084406,
      "centroid_x_um": 1.0616071428571427,
      "centroid_y_um": 0.022767857142857142
    },
    {
      "label": 4,
      "area_px": 2538,
      "area_um2": 0.1549072265625,
      "equivalent_radius_nm": 222.05517705326318,
      "min_height_nm": 0.8408058375252928,
      "p50_height_nm": 1.54627104438751,
      "p95_height_nm": 2.535579974205673,
      "height_range_nm": 6.544449070147429,
      "max_height_nm": 7.3852549076727225,
      "mean_height_nm": 1.6546474908628725,
      "height_equivalent_radius_mean_nm": 0.8273237454314363,
      "height_equivalent_radius_p95_nm": 1.2677899871028364,
      "volume_nm3": 256316.85374816714,
      "volume_equivalent_radius_nm": 39.40604522315863,
      "centroid_x_um": 1.0421714933018125,
      "centroid_y_um": 0.33303166863672184
    },
    {
      "label": 5,
      "area_px": 23,
      "area_um2": 0.00140380859375,
      "equivalent_radius_nm": 21.138735858617228,
      "min_height_nm": 1.179154876150442,
      "p50_height_nm": 1.525707609317553,
      "p95_height_nm": 1.9905700122943575,
      "height_range_nm": 0.819771548867622,
      "max_height_nm": 1.998926425018064,
      "mean_height_nm": 1.564218233988457,
      "height_equivalent_radius_mean_nm": 0.7821091169942285,
      "height_equivalent_radius_p95_nm": 0.9952850061471787,
      "volume_nm3": 2195.862999373444,
      "volume_equivalent_radius_nm": 8.063164940649838,
      "centroid_x_um": 1.4283288043478262,
      "centroid_y_um": 0.020720108695652172
    },
    {
      "label": 6,
      "area_px": 1299,
      "area_um2": 0.07928466796875,
      "equivalent_radius_nm": 158.86186967693806,
      "min_height_nm": 0.7484825737523153,
      "p50_height_nm": 1.5722082654145328,
      "p95_height_nm": 2.538611665393874,
      "height_range_nm": 4.26737774893942,
      "max_height_nm": 5.015860322691735,
      "mean_height_nm": 1.6711474791143588,
      "height_equivalent_radius_mean_nm": 0.8355737395571794,
      "height_equivalent_radius_p95_nm": 1.269305832696937,
      "volume_nm3": 132496.37300839552,
      "volume_equivalent_radius_nm": 31.625577172775017,
      "centroid_x_um": 1.6575370477290223,
      "centroid_y_um": 0.12486768668206312
    },
    {
      "label": 7,
      "area_px": 157,
      "area_um2": 0.00958251953125,
      "equivalent_radius_nm": 55.228712653348516,
      "min_height_nm": 1.014411131632749,
      "p50_height_nm": 1.5308459921224822,
      "p95_height_nm": 1.9676868800066654,
      "height_range_nm": 1.1360595427846922,
      "max_height_nm": 2.1504706744174413,
      "mean_height_nm": 1.5479532087205636,
      "height_equivalent_radius_mean_nm": 0.7739766043602818,
      "height_equivalent_radius_p95_nm": 0.9838434400033327,
      "volume_nm3": 14833.291856025908,
      "volume_equivalent_radius_nm": 15.24226978185703,
      "centroid_x_um": 1.9484972133757963,
      "centroid_y_um": 0.20451831210191082
    },
    {
      "label": 8,
      "area_px": 21,
      "area_um2": 0.00128173828125,
      "equivalent_radius_nm": 20.198761507134417,
      "min_height_nm": 1.1481874951179833,
      "p50_height_nm": 1.7386694057922205,
      "p95_height_nm": 3.598820758959489,
      "height_range_nm": 2.48570654213791,
      "max_height_nm": 3.6338940372558937,
      "mean_height_nm": 2.013547762488328,
      "height_equivalent_radius_mean_nm": 1.006773881244164,
      "height_equivalent_radius_p95_nm": 1.7994103794797445,
      "volume_nm3": 2580.8412483065727,
      "volume_equivalent_radius_nm": 8.509242371253993,
      "centroid_x_um": 1.2083333333333333,
      "centroid_y_um": 0.18601190476190477
    },
    {
      "label": 9,
      "area_px": 19,
      "area_um2": 0.00115966796875,
      "equivalent_radius_nm": 19.212854528773182,
      "min_height_nm": 1.1537069271675857,
      "p50_height_nm": 1.3369783755070788,
      "p95_height_nm": 1.5776055593244251,
      "height_range_nm": 0.4377533726920628,
      "max_height_nm": 1.5914602998596485,
      "mean_height_nm": 1.3428186996709708,
      "height_equivalent_radius_mean_nm": 0.6714093498354854,
      "height_equivalent_radius_p95_nm": 0.7888027796622126,
      "volume_nm3": 1557.223833846951,
      "volume_equivalent_radius_nm": 7.190418105138272,
      "centroid_x_um": 1.2923519736842106,
      "centroid_y_um": 0.19202302631578946
    },
    {
      "label": 10,
      "area_px": 65,
      "area_um2": 0.00396728515625,
      "equivalent_radius_nm": 35.53626438646273,
      "min_height_nm": 1.031235229911429,
      "p50_height_nm": 1.386607721999987,
      "p95_height_nm": 1.6568968399780584,
      "height_range_nm": 0.7173732146437641,
      "max_height_nm": 1.748608444555193,
      "mean_height_nm": 1.3897228810525868,
      "height_equivalent_radius_mean_nm": 0.6948614405262934,
      "height_equivalent_radius_p95_nm": 0.8284484199890292,
      "volume_nm3": 5513.426957300912,
      "volume_equivalent_radius_nm": 10.959170206986524,
      "centroid_x_um": 1.8189903846153845,
      "centroid_y_um": 0.24759615384615385
    },
    {
      "label": 11,
      "area_px": 6,
      "area_um2": 0.0003662109375,
      "equivalent_radius_nm": 10.796692170979235,
      "min_height_nm": 1.1929036356130889,
      "p50_height_nm": 1.260229175415004,
      "p95_height_nm": 1.3241932385792816,
      "height_range_nm": 0.14029910929276013,
      "max_height_nm": 1.333202744905849,
      "mean_height_nm": 1.2606892899283462,
      "height_equivalent_radius_mean_nm": 0.6303446449641731,
      "height_equivalent_radius_p95_nm": 0.6620966192896408,
      "volume_nm3": 461.67820676086893,
      "volume_equivalent_radius_nm": 4.794576528979627,
      "centroid_x_um": 0.23046875,
      "centroid_y_um": 0.2265625
    },
    {
      "label": 12,
      "area_px": 12,
      "area_um2": 0.000732421875,
      "equivalent_radius_nm": 15.268828496966247,
      "min_height_nm": 1.10912119143307,
      "p50_height_nm": 1.3278156126560015,
      "p95_height_nm": 1.5514055339134294,
      "height_range_nm": 0.45436213266735304,
      "max_height_nm": 1.5634833241004231,
      "mean_height_nm": 1.3493592937075773,
      "height_equivalent_radius_mean_nm": 0.6746796468537887,
      "height_equivalent_radius_p95_nm": 0.7757027669567147,
      "volume_nm3": 988.3002639459795,
      "volume_equivalent_radius_nm": 6.179216816500344,
      "centroid_x_um": 1.62109375,
      "centroid_y_um": 0.23177083333333334
    },
    {
      "label": 13,
      "area_px": 6,
      "area_um2": 0.0003662109375,
      "equivalent_radius_nm": 10.796692170979235,
      "min_height_nm": 1.115133072762751,
      "p50_height_nm": 1.2635936832593246,
      "p95_height_nm": 1.362504811040227,
      "height_range_nm": 0.25130373495886316,
      "max_height_nm": 1.3664368077216142,
      "mean_height_nm": 1.2517480978759656,
      "height_equivalent_radius_mean_nm": 0.6258740489379828,
      "height_equivalent_radius_p95_nm": 0.6812524055201135,
      "volume_nm3": 458.4038444369991,
      "volume_equivalent_radius_nm": 4.78321476090332,
      "centroid_x_um": 0.1484375,
      "centroid_y_um": 0.27734375
    },
    {
      "label": 14,
      "area_px": 15,
      "area_um2": 0.00091552734375,
      "equivalent_radius_nm": 17.071069228001235,
      "min_height_nm": 1.1249442126431763,
      "p50_height_nm": 1.2460491698009273,
      "p95_height_nm": 1.3686264987716532,
      "height_range_nm": 0.25035544358685513,
      "max_height_nm": 1.3752996562300315,
      "mean_height_nm": 1.2418693835226269,
      "height_equivalent_radius_mean_nm": 0.6209346917613134,
      "height_equivalent_radius_p95_nm": 0.6843132493858266,
      "volume_nm3": 1136.9653779809207,
      "volume_equivalent_radius_nm": 6.4746984056342525,
      "centroid_x_um": 1.6375,
      "centroid_y_um": 0.28802083333333334
    },
    {
      "label": 15,
      "area_px": 16,
      "area_um2": 0.0009765625,
      "equivalent_radius_nm": 17.630924485867386,
      "min_height_nm": 1.0686124380255442,
      "p50_height_nm": 1.2481836117692167,
      "p95_height_nm": 1.415174198654596,
      "height_range_nm": 0.3844490455926457,
      "max_height_nm": 1.4530614836181899,
      "mean_height_nm": 1.2501885943793298,
      "height_equivalent_radius_mean_nm": 0.6250942971896649,
      "height_equivalent_radius_p95_nm": 0.707587099327298,
      "volume_nm3": 1220.8872991985643,
      "volume_equivalent_radius_nm": 6.630236025366537,
      "centroid_x_um": 1.69384765625,
      "centroid_y_um": 0.29443359375
    },
    {
      "label": 16,
      "area_px": 14,
      "area_um2": 0.0008544921875,
      "equivalent_radius_nm": 16.49221970954981,
      "min_height_nm": 1.097102165659213,
      "p50_height_nm": 1.334727707563676,
      "p95_height_nm": 1.7666747875366804,
      "height_range_nm": 0.7409588046484048,
      "max_height_nm": 1.8380609703076178,
      "mean_height_nm": 1.4145639692283756,
      "height_equivalent_radius_mean_nm": 0.7072819846141878,
      "height_equivalent_radius_p95_nm": 0.8833373937683402,
      "volume_nm3": 1208.7338604246374,
      "volume_equivalent_radius_nm": 6.6081621786879,
      "centroid_x_um": 1.83203125,
      "centroid_y_um": 0.31640625
    },
    {
      "label": 17,
      "area_px": 218,
      "area_um2": 0.0133056640625,
      "equivalent_radius_nm": 65.07937010554211,
      "min_height_nm": 0.7868943278640267,
      "p50_height_nm": 1.5528159244738025,
      "p95_height_nm": 2.433783585114711,
      "height_range_nm": 2.6853281666748563,
      "max_height_nm": 3.472222494538883,
      "mean_height_nm": 1.6278426222488014,
      "height_equivalent_radius_mean_nm": 0.8139213111244007,
      "height_equivalent_radius_p95_nm": 1.2168917925573555,
      "volume_nm3": 21659.52707826164,
      "volume_equivalent_radius_nm": 17.292327558103587,
      "centroid_x_um": 1.9404028096330275,
      "centroid_y_um": 0.41606938073394495
    },
    {
      "label": 18,
      "area_px": 6,
      "area_um2": 0.0003662109375,
      "equivalent_radius_nm": 10.796692170979235,
      "min_height_nm": 1.1555834262550013,
      "p50_height_nm": 1.2034113381480709,
      "p95_height_nm": 1.3449299779465558,
      "height_range_nm": 0.21014594264745834,
      "max_height_nm": 1.3657293689024597,
      "mean_height_nm": 1.2296757826761944,
      "height_equivalent_radius_mean_nm": 0.6148378913380972,
      "height_equivalent_radius_p95_nm": 0.6724649889732779,
      "volume_nm3": 450.3207211948954,
      "volume_equivalent_radius_nm": 4.754933424724744,
      "centroid_x_um": 1.3203125,
      "centroid_y_um": 0.33984375
    },
    {
      "label": 19,
      "area_px": 47,
      "area_um2": 0.00286865234375,
      "equivalent_radius_nm": 30.217882140215035,
      "min_height_nm": 1.0396043305499894,
      "p50_height_nm": 1.2768806230945493,
      "p95_height_nm": 1.7572109399878666,
      "height_range_nm": 0.9000093414099024,
      "max_height_nm": 1.9396136719598918,
      "mean_height_nm": 1.3218148087223756,
      "height_equivalent_radius_mean_nm": 0.6609074043611878,
      "height_equivalent_radius_p95_nm": 0.8786054699939333,
      "volume_nm3": 3791.8271490449006,
      "volume_equivalent_radius_nm": 9.673566929784405,
      "centroid_x_um": 1.6266622340425532,
      "centroid_y_um": 0.363530585106383
    },
    {
      "label": 20,
      "area_px": 988,
      "area_um2": 0.060302734375,
      "equivalent_radius_nm": 138.54586430304448,
      "min_height_nm": 0.7794778489841196,
      "p50_height_nm": 1.6311273846011773,
      "p95_height_nm": 4.070923242257047,
      "height_range_nm": 6.682712915157555,
      "max_height_nm": 7.462190764141674,
      "mean_height_nm": 1.9216756830635353,
      "height_equivalent_radius_mean_nm": 0.9608378415317677,
      "height_equivalent_radius_p95_nm": 2.0354616211285235,
      "volume_nm3": 115882.29827067706,
      "volume_equivalent_radius_nm": 30.2442507590107,
      "centroid_x_um": 1.547120129048583,
      "centroid_y_um": 0.47948032641700405
    },
    {
      "label": 21,
      "area_px": 359,
      "area_um2": 0.02191162109375,
      "equivalent_radius_nm": 83.51458325618293,
      "min_height_nm": 0.7225863020813397,
      "p50_height_nm": 1.6335138398974394,
      "p95_height_nm": 3.5740398663396924,
      "height_range_nm": 7.249654637238239,
      "max_height_nm": 7.972240939319579,
      "mean_height_nm": 1.8871214121788495,
      "height_equivalent_radius_mean_nm": 0.9435607060894248,
      "height_equivalent_radius_p95_nm": 1.7870199331698462,
      "volume_nm3": 41349.889341565366,
      "volume_equivalent_radius_nm": 21.451709846814843,
      "centroid_x_um": 0.6624303621169917,
      "centroid_y_um": 0.471296135097493
    },
    {
      "label": 22,
      "area_px": 6,
      "area_um2": 0.0003662109375,
      "equivalent_radius_nm": 10.796692170979235,
      "min_height_nm": 1.1538133697152784,
      "p50_height_nm": 1.234385093954097,
      "p95_height_nm": 1.376342608896453,
      "height_range_nm": 0.24082166822364282,
      "max_height_nm": 1.3946350379389212,
      "mean_height_nm": 1.2553401424530763,
      "height_equivalent_radius_mean_nm": 0.6276700712265382,
      "height_equivalent_radius_p95_nm": 0.6881713044482265,
      "volume_nm3": 459.7192904491246,
      "volume_equivalent_radius_nm": 4.787785731691223,
      "centroid_x_um": 1.29296875,
      "centroid_y_um": 0.3671875
    },
    {
      "label": 23,
      "area_px": 59,
      "area_um2": 0.00360107421875,
      "equivalent_radius_nm": 33.856425161403195,
      "min_height_nm": 1.0161294760188262,
      "p50_height_nm": 1.3798171816693088,
      "p95_height_nm": 1.9976448310570885,
      "height_range_nm": 1.302678573924678,
      "max_height_nm": 2.318808049943504,
      "mean_height_nm": 1.4602089988816578,
      "height_equivalent_radius_mean_nm": 0.7301044994408289,
      "height_equivalent_radius_p95_nm": 0.9988224155285442,
      "volume_nm3": 5258.320979859485,
      "volume_equivalent_radius_nm": 10.787467356697388,
      "centroid_x_um": 1.0190677966101696,
      "centroid_y_um": 0.4004237288135593
    },
    {
      "label": 24,
      "area_px": 12,
      "area_um2": 0.000732421875,
      "equivalent_radius_nm": 15.268828496966247,
      "min_height_nm": 1.1496953677627473,
      "p50_height_nm": 1.425852765572909,
      "p95_height_nm": 1.7466222251680288,
      "height_range_nm": 0.6407188763661977,
      "max_height_nm": 1.790414244128945,
      "mean_height_nm": 1.4502053010338516,
      "height_equivalent_radius_mean_nm": 0.7251026505169258,
      "height_equivalent_radius_p95_nm": 0.8733111125840144,
      "volume_nm3": 1062.162085718153,
      "volume_equivalent_radius_nm": 6.329470721187976,
      "centroid_x_um": 1.28515625,
      "centroid_y_um": 0.4140625
    },
    {
      "label": 25,
      "area_px": 8,
      "area_um2": 0.00048828125,
      "equivalent_radius_nm": 12.466946262544772,
      "min_height_nm": 1.1917662010102568,
      "p50_height_nm": 1.7759492625894688,
      "p95_height_nm": 2.582132402306559,
      "height_range_nm": 1.6722408996605425,
      "max_height_nm": 2.864007100670799,
      "mean_height_nm": 1.8029723789302214,
      "height_equivalent_radius_mean_nm": 0.9014861894651107,
      "height_equivalent_radius_p95_nm": 1.2910662011532794,
      "volume_nm3": 880.3576068995222,
      "volume_equivalent_radius_nm": 5.945524466604876,
      "centroid_x_um": 0.0556640625,
      "centroid_y_um": 0.4521484375
    },
    {
      "label": 26,
      "area_px": 10,
      "area_um2": 0.0006103515625,
      "equivalent_radius_nm": 13.938469657443525,
      "min_height_nm": 1.1693879176805544,
      "p50_height_nm": 1.4322395401393235,
      "p95_height_nm": 1.6853197578629553,
      "height_range_nm": 0.545796487041782,
      "max_height_nm": 1.7151844047223364,
      "mean_height_nm": 1.431046205621412,
      "height_equivalent_radius_mean_nm": 0.715523102810706,
      "height_equivalent_radius_p95_nm": 0.8426598789314776,
      "volume_nm3": 873.441287610725,
      "volume_equivalent_radius_nm": 5.92991364971934,
      "centroid_x_um": 0.40234375,
      "centroid_y_um": 0.453125
    },
    {
      "label": 27,
      "area_px": 20,
      "area_um2": 0.001220703125,
      "equivalent_radius_nm": 19.7119728282825,
      "min_height_nm": 1.0174004134298273,
      "p50_height_nm": 1.53021695799803,
      "p95_height_nm": 2.0468715363805527,
      "height_range_nm": 1.3688031961732576,
      "max_height_nm": 2.386203609603085,
      "mean_height_nm": 1.5508065530910673,
      "height_equivalent_radius_mean_nm": 0.7754032765455336,
      "height_equivalent_radius_p95_nm": 1.0234357681902764,
      "volume_nm3": 1893.0744056287442,
      "volume_equivalent_radius_nm": 7.674080634541213,
      "centroid_x_um": 0.018359375,
      "centroid_y_um": 0.495703125
    },
    {
      "label": 28,
      "area_px": 8,
      "area_um2": 0.00048828125,
      "equivalent_radius_nm": 12.466946262544772,
      "min_height_nm": 1.135394636363889,
      "p50_height_nm": 1.4161065462972047,
      "p95_height_nm": 1.9591574523752986,
      "height_range_nm": 0.9328148380887709,
      "max_height_nm": 2.06820947445266,
      "mean_height_nm": 1.4929336689213397,
      "height_equivalent_radius_mean_nm": 0.7464668344606699,
      "height_equivalent_radius_p95_nm": 0.9795787261876493,
      "volume_nm3": 728.971518027998,
      "volume_equivalent_radius_nm": 5.583081706014664,
      "centroid_x_um": 0.7744140625,
      "centroid_y_um": 0.4833984375
    },
    {
      "label": 29,
      "area_px": 86,
      "area_um2": 0.0052490234375,
      "equivalent_radius_nm": 40.87561685120696,
      "min_height_nm": 0.930291577719965,
      "p50_height_nm": 1.5107314625351922,
      "p95_height_nm": 2.8062780859064995,
      "height_range_nm": 2.485312595904878,
      "max_height_nm": 3.4156041736248426,
      "mean_height_nm": 1.6559323029753958,
      "height_equivalent_radius_mean_nm": 0.8279661514876979,
      "height_equivalent_radius_p95_nm": 1.4031390429532498,
      "volume_nm3": 8692.027469231203,
      "volume_equivalent_radius_nm": 12.754912792567778,
      "centroid_x_um": 1.1683321220930232,
      "centroid_y_um": 0.5546875
    },
    {
      "label": 30,
      "area_px": 11,
      "area_um2": 0.00067138671875,
      "equivalent_radius_nm": 14.61879030667795,
      "min_height_nm": 1.2651452742795644,
      "p50_height_nm": 1.738086369147712,
      "p95_height_nm": 2.496657847408798,
      "height_range_nm": 1.2587057401488422,
      "max_height_nm": 2.5238510144284065,
      "mean_height_nm": 1.787965808123586,
      "height_equivalent_radius_mean_nm": 0.893982904061793,
      "height_equivalent_radius_p95_nm": 1.248328923704399,
      "volume_nm3": 1200.4164971532866,
      "volume_equivalent_radius_nm": 6.592970238878012,
      "centroid_x_um": 1.7024147727272727,
      "centroid_y_um": 0.5205965909090909
    },
    {
      "label": 31,
      "area_px": 316,
      "area_um2": 0.019287109375,
      "equivalent_radius_nm": 78.3535422936996,
      "min_height_nm": 0.7436193007027452,
      "p50_height_nm": 1.5494765419878664,
      "p95_height_nm": 2.8831912439199807,
      "height_range_nm": 4.073287917824722,
      "max_height_nm": 4.816907218527467,
      "mean_height_nm": 1.7413529531123872,
      "height_equivalent_radius_mean_nm": 0.8706764765561936,
      "height_equivalent_radius_p95_nm": 1.4415956219599904,
      "volume_nm3": 33585.66486715786,
      "volume_equivalent_radius_nm": 20.01497783954438,
      "centroid_x_um": 1.7706190664556962,
      "centroid_y_um": 0.6471024525316456
    },
    {
      "label": 32,
      "area_px": 15,
      "area_um2": 0.00091552734375,
      "equivalent_radius_nm": 17.071069228001235,
      "min_height_nm": 1.0997135388674635,
      "p50_height_nm": 1.4790676625867363,
      "p95_height_nm": 1.7678447205935963,
      "height_range_nm": 0.6877625160290699,
      "max_height_nm": 1.7874760548965334,
      "mean_height_nm": 1.4276088543827075,
      "height_equivalent_radius_mean_nm": 0.7138044271913537,
      "height_equivalent_radius_p95_nm": 0.8839223602967982,
      "volume_nm3": 1307.0149423669807,
      "volume_equivalent_radius_nm": 6.782617318308936,
      "centroid_x_um": 1.8692708333333334,
      "centroid_y_um": 0.5364583333333334
    },
    {
      "label": 33,
      "area_px": 6,
      "area_um2": 0.0003662109375,
      "equivalent_radius_nm": 10.796692170979235,
      "min_height_nm": 1.269809548966192,
      "p50_height_nm": 1.5583470299574422,
      "p95_height_nm": 2.4670645943178853,
      "height_range_nm": 1.2219879557883173,
      "max_height_nm": 2.4917975047545093,
      "mean_height_nm": 1.780812725477837,
      "height_equivalent_radius_mean_nm": 0.8904063627389185,
      "height_equivalent_radius_p95_nm": 1.2335322971589426,
      "volume_nm3": 652.1530977091688,
      "volume_equivalent_radius_nm": 5.379645408672496,
      "centroid_x_um": 0.010416666666666666,
      "centroid_y_um": 0.55078125
    },
    {
      "label": 34,
      "area_px": 19,
      "area_um2": 0.00115966796875,
      "equivalent_radius_nm": 19.212854528773182,
      "min_height_nm": 1.1402094450307234,
      "p50_height_nm": 1.3742780619410846,
      "p95_height_nm": 2.0989360183023855,
      "height_range_nm": 0.9671237940272657,
      "max_height_nm": 2.107333239057989,
      "mean_height_nm": 1.4720334065895773,
      "height_equivalent_radius_mean_nm": 0.7360167032947886,
      "height_equivalent_radius_p95_nm": 1.0494680091511928,
      "volume_nm3": 1707.069990551878,
      "volume_equivalent_radius_nm": 7.414028300645928,
      "centroid_x_um": 1.0826480263157894,
      "centroid_y_um": 0.5555098684210527
    },
    {
      "label": 35,
      "area_px": 64,
      "area_um2": 0.00390625,
      "equivalent_radius_nm": 35.26184897173477,
      "min_height_nm": 0.7975448116780751,
      "p50_height_nm": 1.9524971816474361,
      "p95_height_nm": 8.161493454331834,
      "height_range_nm": 9.609410383988001,
      "max_height_nm": 10.406955195666075,
      "mean_height_nm": 2.886799410794092,
      "height_equivalent_radius_mean_nm": 1.443399705397046,
      "height_equivalent_radius_p95_nm": 4.080746727165917,
      "volume_nm3": 11276.560198414421,
      "volume_equivalent_radius_nm": 13.911138605552962,
      "centroid_x_um": 1.9150390625,
      "centroid_y_um": 0.5931396484375
    },
    {
      "label": 36,
      "area_px": 27,
      "area_um2": 0.00164794921875,
      "equivalent_radius_nm": 22.903242745449372,
      "min_height_nm": 1.0159362299011883,
      "p50_height_nm": 1.257364758242458,
      "p95_height_nm": 1.705543977289912,
      "height_range_nm": 0.7527893781325719,
      "max_height_nm": 1.76872560803376,
      "mean_height_nm": 1.3105391832684377,
      "height_equivalent_radius_mean_nm": 0.6552695916342188,
      "height_equivalent_radius_p95_nm": 0.852771988644956,
      "volume_nm3": 2159.702023208485,
      "volume_equivalent_radius_nm": 8.018658940920531,
      "centroid_x_um": 0.7702546296296297,
      "centroid_y_um": 0.5844907407407407
    },
    {
      "label": 37,
      "area_px": 6,
      "area_um2": 0.0003662109375,
      "equivalent_radius_nm": 10.796692170979235,
      "min_height_nm": 1.1284445177646227,
      "p50_height_nm": 1.3672007743887211,
      "p95_height_nm": 1.616734696286128,
      "height_range_nm": 0.5268528511373465,
      "max_height_nm": 1.6552973689019692,
      "mean_height_nm": 1.3807658990408898,
      "height_equivalent_radius_mean_nm": 0.6903829495204449,
      "height_equivalent_radius_p95_nm": 0.808367348143064,
      "volume_nm3": 505.65157435579454,
      "volume_equivalent_radius_nm": 4.942206848232546,
      "centroid_x_um": 1.6328125,
      "centroid_y_um": 0.56640625
    },
    {
      "label": 38,
      "area_px": 38,
      "area_um2": 0.0023193359375,
      "equivalent_radius_nm": 27.171079446492374,
      "min_height_nm": 0.9858190709356947,
      "p50_height_nm": 1.4691232067778723,
      "p95_height_nm": 3.9703156072955204,
      "height_range_nm": 3.874478311197854,
      "max_height_nm": 4.860297382133549,
      "mean_height_nm": 1.928616569641741,
      "height_equivalent_radius_mean_nm": 0.9643082848208705,
      "height_equivalent_radius_p95_nm": 1.9851578036477602,
      "volume_nm3": 4473.109719628062,
      "volume_equivalent_radius_nm": 10.22131989540926,
      "centroid_x_um": 0.15234375,
      "centroid_y_um": 0.5986842105263158
    },
    {
      "label": 39,
      "area_px": 29,
      "area_um2": 0.00177001953125,
      "equivalent_radius_nm": 23.73635851463476,
      "min_height_nm": 1.05949679937301,
      "p50_height_nm": 1.3305757629632908,
      "p95_height_nm": 1.5947189656195289,
      "height_range_nm": 0.5802660924559222,
      "max_height_nm": 1.6397628918289322,
      "mean_height_nm": 1.3388752115632216,
      "height_equivalent_radius_mean_nm": 0.6694376057816108,
      "height_equivalent_radius_p95_nm": 0.7973594828097644,
      "volume_nm3": 2369.835274373378,
      "volume_equivalent_radius_nm": 8.270717431072685,
      "centroid_x_um": 1.259698275862069,
      "centroid_y_um": 0.6012931034482759
    },
    {
      "label": 40,
      "area_px": 135,
      "area_um2": 0.00823974609375,
      "equivalent_radius_nm": 51.213207684003706,
      "min_height_nm": 0.6606331207156443,
      "p50_height_nm": 1.4505208193426782,
      "p95_height_nm": 2.5642493699807174,
      "height_range_nm": 2.468710765640087,
      "max_height_nm": 3.1293438863557315,
      "mean_height_nm": 1.5790207230842612,
      "height_equivalent_radius_mean_nm": 0.7895103615421306,
      "height_equivalent_radius_p95_nm": 1.2821246849903587,
      "volume_nm3": 13010.729834983842,
      "volume_equivalent_radius_nm": 14.590528274693881,
      "centroid_x_um": 0.3697916666666667,
      "centroid_y_um": 0.6604166666666667
    },
    {
      "label": 41,
      "area_px": 144,
      "area_um2": 0.0087890625,
      "equivalent_radius_nm": 52.89277345760215,
      "min_height_nm": 0.9341772962702906,
      "p50_height_nm": 1.6817314941671184,
      "p95_height_nm": 3.5613189956796827,
      "height_range_nm": 4.688163716048198,
      "max_height_nm": 5.622341012318488,
      "mean_height_nm": 1.9934162628031862,
      "height_equivalent_radius_mean_nm": 0.9967081314015931,
      "height_equivalent_radius_p95_nm": 1.7806594978398413,
      "volume_nm3": 17520.26012229363,
      "volume_equivalent_radius_nm": 16.112044282889837,
      "centroid_x_um": 0.7137044270833334,
      "centroid_y_um": 0.6886393229166666
    },
    {
      "label": 42,
      "area_px": 23,
      "area_um2": 0.00140380859375,
      "equivalent_radius_nm": 21.138735858617228,
      "min_height_nm": 1.1172524677170934,
      "p50_height_nm": 1.5934528833545059,
      "p95_height_nm": 2.5255003564300664,
      "height_range_nm": 1.4526232417870617,
      "max_height_nm": 2.569875709504155,
      "mean_height_nm": 1.6886194604495293,
      "height_equivalent_radius_mean_nm": 0.8443097302247646,
      "height_equivalent_radius_p95_nm": 1.2627501782150332,
      "volume_nm3": 2370.498510152537,
      "volume_equivalent_radius_nm": 8.271488922679422,
      "centroid_x_um": 0.8637907608695652,
      "centroid_y_um": 0.6253396739130435
    },
    {
      "label": 43,
      "area_px": 13,
      "area_um2": 0.00079345703125,
      "equivalent_radius_nm": 15.892300566907107,
      "min_height_nm": 1.0921347025656425,
      "p50_height_nm": 1.4081188046880986,
      "p95_height_nm": 1.7835549821789898,
      "height_range_nm": 0.7534407250982966,
      "max_height_nm": 1.8455754276639391,
      "mean_height_nm": 1.3913773239487088,
      "height_equivalent_radius_mean_nm": 0.6956886619743544,
      "height_equivalent_radius_p95_nm": 0.8917774910894949,
      "volume_nm3": 1103.998120808912,
      "volume_equivalent_radius_nm": 6.411503863180966,
      "centroid_x_um": 1.6231971153846154,
      "centroid_y_um": 0.6123798076923077
    },
    {
      "label": 44,
      "area_px": 48,
      "area_um2": 0.0029296875,
      "equivalent_radius_nm": 30.537656993932494,
      "min_height_nm": 0.9790365651447513,
      "p50_height_nm": 1.2934325978045962,
      "p95_height_nm": 2.119479381645556,
      "height_range_nm": 1.2143032524173192,
      "max_height_nm": 2.1933398175620704,
      "mean_height_nm": 1.3988592080127908,
      "height_equivalent_radius_mean_nm": 0.6994296040063954,
      "height_equivalent_radius_p95_nm": 1.059739690822778,
      "volume_nm3": 4098.220335974973,
      "volume_equivalent_radius_nm": 9.92740100244386,
      "centroid_x_um": 0.23356119791666666,
      "centroid_y_um": 0.64990234375
    },
    {
      "label": 45,
      "area_px": 25,
      "area_um2": 0.00152587890625,
      "equivalent_radius_nm": 22.03865560733423,
      "min_height_nm": 1.010854647120916,
      "p50_height_nm": 1.5557781386528273,
      "p95_height_nm": 3.011303679787107,
      "height_range_nm": 2.2003318625879285,
      "max_height_nm": 3.2111865097088446,
      "mean_height_nm": 1.771979893881131,
      "height_equivalent_radius_mean_nm": 0.8859899469405655,
      "height_equivalent_radius_p95_nm": 1.5056518398935534,
      "volume_nm3": 2703.8267423723314,
      "volume_equivalent_radius_nm": 8.642314832968287,
      "centroid_x_um": 0.626875,
      "centroid_y_um": 0.634375
    },
    {
      "label": 46,
      "area_px": 6,
      "area_um2": 0.0003662109375,
      "equivalent_radius_nm": 10.796692170979235,
      "min_height_nm": 1.226196765189178,
      "p50_height_nm": 1.426339999933393,
      "p95_height_nm": 2.1662884569719036,
      "height_range_nm": 1.0417304195005541,
      "max_height_nm": 2.267927184689732,
      "mean_height_nm": 1.5776464551020066,
      "height_equivalent_radius_mean_nm": 0.7888232275510033,
      "height_equivalent_radius_p95_nm": 1.0831442284859518,
      "volume_nm3": 577.7513873664575,
      "volume_equivalent_radius_nm": 5.166750171706979,
      "centroid_x_um": 1.38671875,
      "centroid_y_um": 0.6328125
    },
    {
      "label": 47,
      "area_px": 1258,
      "area_um2": 0.0767822265625,
      "equivalent_radius_nm": 156.33471079081383,
      "min_height_nm": 0.48069108135672456,
      "p50_height_nm": 1.6910066703819608,
      "p95_height_nm": 3.8599836218226287,
      "height_range_nm": 8.120718124124195,
      "max_height_nm": 8.60140920548092,
      "mean_height_nm": 1.9780413169053535,
      "height_equivalent_radius_mean_nm": 0.9890206584526767,
      "height_equivalent_radius_p95_nm": 1.9299918109113143,
      "volume_nm3": 151878.4165446127,
      "volume_equivalent_radius_nm": 33.09805579775302,
      "centroid_x_um": 1.6458664546899842,
      "centroid_y_um": 0.8084260731319555
    },
    {
      "label": 48,
      "area_px": 8,
      "area_um2": 0.00048828125,
      "equivalent_radius_nm": 12.466946262544772,
      "min_height_nm": 1.4061213367764784,
      "p50_height_nm": 1.704238664922706,
      "p95_height_nm": 2.4819640111948957,
      "height_range_nm": 1.1971542283232925,
      "max_height_nm": 2.603275565099771,
      "mean_height_nm": 1.8409342566437097,
      "height_equivalent_radius_mean_nm": 0.9204671283218548,
      "height_equivalent_radius_p95_nm": 1.2409820055974479,
      "volume_nm3": 898.8936800018114,
      "volume_equivalent_radius_nm": 5.986962977724594,
      "centroid_x_um": 0.5478515625,
      "centroid_y_um": 0.6416015625
    },
    {
      "label": 49,
      "area_px": 8,
      "area_um2": 0.00048828125,
      "equivalent_radius_nm": 12.466946262544772,
      "min_height_nm": 1.1112128672319048,
      "p50_height_nm": 1.3875608455500106,
      "p95_height_nm": 1.7042415670910864,
      "height_range_nm": 0.6173839382812798,
      "max_height_nm": 1.7285968055131846,
      "mean_height_nm": 1.4182152395500698,
      "height_equivalent_radius_mean_nm": 0.7091076197750349,
      "height_equivalent_radius_p95_nm": 0.8521207835455432,
      "volume_nm3": 692.4879099365575,
      "volume_equivalent_radius_nm": 5.4883423699765315,
      "centroid_x_um": 1.1083984375,
      "centroid_y_um": 0.6396484375
    },
    {
      "label": 50,
      "area_px": 104,
      "area_um2": 0.00634765625,
      "equivalent_radius_nm": 44.95021399805931,
      "min_height_nm": 1.0833922171722319,
      "p50_height_nm": 1.6627140487485765,
      "p95_height_nm": 4.832272324577582,
      "height_range_nm": 5.503204565948996,
      "max_height_nm": 6.586596783121228,
      "mean_height_nm": 2.1213009034341113,
      "height_equivalent_radius_mean_nm": 1.0606504517170556,
      "height_equivalent_radius_p95_nm": 2.416136162288791,
      "volume_nm3": 13465.288937814183,
      "volume_equivalent_radius_nm": 14.758504630100996,
      "centroid_x_um": 1.2688551682692308,
      "centroid_y_um": 0.6780348557692307
    },
    {
      "label": 51,
      "area_px": 14,
      "area_um2": 0.0008544921875,
      "equivalent_radius_nm": 16.49221970954981,
      "min_height_nm": 1.1504813475713533,
      "p50_height_nm": 1.6221199238473858,
      "p95_height_nm": 2.7179048064303317,
      "height_range_nm": 1.7075398827418826,
      "max_height_nm": 2.858021230313236,
      "mean_height_nm": 1.769157562927656,
      "height_equivalent_radius_mean_nm": 0.884578781463828,
      "height_equivalent_radius_p95_nm": 1.3589524032151659,
      "volume_nm3": 1511.7313159782216,
      "volume_equivalent_radius_nm": 7.119705013364164,
      "centroid_x_um": 0.7829241071428571,
      "centroid_y_um": 0.6696428571428571
    },
    {
      "label": 52,
      "area_px": 17,
      "area_um2": 0.00103759765625,
      "equivalent_radius_nm": 18.173540983129993,
      "min_height_nm": 1.1016357457654506,
      "p50_height_nm": 1.3705899197481992,
      "p95_height_nm": 1.9347425376592235,
      "height_range_nm": 0.866577623335437,
      "max_height_nm": 1.9682133691008876,
      "mean_height_nm": 1.476318078759872,
      "height_equivalent_radius_mean_nm": 0.738159039379936,
      "height_equivalent_radius_p95_nm": 0.9673712688296118,
      "volume_nm3": 1531.824178400746,
      "volume_equivalent_radius_nm": 7.151109645115329,
      "centroid_x_um": 0.5045955882352942,
      "centroid_y_um": 0.6852022058823529
    },
    {
      "label": 53,
      "area_px": 18,
      "area_um2": 0.0010986328125,
      "equivalent_radius_nm": 18.700419393817157,
      "min_height_nm": 1.1328525212571625,
      "p50_height_nm": 1.669019939550489,
      "p95_height_nm": 2.4435441861870966,
      "height_range_nm": 1.6530580867212685,
      "max_height_nm": 2.785910607978431,
      "mean_height_nm": 1.7118426120390169,
      "height_equivalent_radius_mean_nm": 0.8559213060195084,
      "height_equivalent_radius_p95_nm": 1.2217720930935483,
      "volume_nm3": 1880.6864634217716,
      "volume_equivalent_radius_nm": 7.6573047153580704,
      "centroid_x_um": 0.5685763888888888,
      "centroid_y_um": 0.6888020833333334
    },
    {
      "label": 54,
      "area_px": 18,
      "area_um2": 0.0010986328125,
      "equivalent_radius_nm": 18.700419393817157,
      "min_height_nm": 1.0502104808991473,
      "p50_height_nm": 1.3427822316476898,
      "p95_height_nm": 1.863047342866631,
      "height_range_nm": 0.859988318351528,
      "max_height_nm": 1.9101987992506753,
      "mean_height_nm": 1.419987559675494,
      "height_equivalent_radius_mean_nm": 0.709993779837747,
      "height_equivalent_radius_p95_nm": 0.9315236714333155,
      "volume_nm3": 1560.0449264012996,
      "volume_equivalent_radius_nm": 7.194757579315351,
      "centroid_x_um": 1.1432291666666667,
      "centroid_y_um": 0.6875
    },
    {
      "label": 55,
      "area_px": 151,
      "area_um2": 0.00921630859375,
      "equivalent_radius_nm": 54.1631068118443,
      "min_height_nm": 1.1082202290665983,
      "p50_height_nm": 1.693372724372332,
      "p95_height_nm": 2.9046856443820084,
      "height_range_nm": 2.7388275827776787,
      "max_height_nm": 3.847047811844277,
      "mean_height_nm": 1.8159834989472805,
      "height_equivalent_radius_mean_nm": 0.9079917494736403,
      "height_equivalent_radius_p95_nm": 1.4523428221910042,
      "volume_nm3": 16736.664327456016,
      "volume_equivalent_radius_nm": 15.868167113862857,
      "centroid_x_um": 0.7664528145695364,
      "centroid_y_um": 0.7715749172185431
    },
    {
      "label": 56,
      "area_px": 15,
      "area_um2": 0.00091552734375,
      "equivalent_radius_nm": 17.071069228001235,
      "min_height_nm": 1.1822765272579268,
      "p50_height_nm": 2.9195817074070725,
      "p95_height_nm": 5.391576951435261,
      "height_range_nm": 4.705183848924623,
      "max_height_nm": 5.88746037618255,
      "mean_height_nm": 2.890451624774057,
      "height_equivalent_radius_mean_nm": 1.4452258123870285,
      "height_equivalent_radius_p95_nm": 2.6957884757176305,
