Repository: lexwolf/nublar

# nublar

`nublar` is a scientific project for effective-medium / Mie-based optical simulations of silver nano-island deposition, with scripts to sweep filling fraction or deposition-step scenarios and generate analysis plots.

## Repository layout

- `src/`: C++ simulation and analysis code.
- `include/`: project headers.
- `bin/`: compiled executables (`mie`, `getmax`, `getenz`, `cm`, aliases).
- `scripts/bash/`: orchestration and workflow scripts.
- `scripts/gnuplot/`: hand-written plotting scripts plus generated gnuplot files under mirrored subdirectories such as `scripts/gnuplot/output/` and `scripts/gnuplot/experimental/`.
- `scripts/convert/`: conversion utilities for imported data.

File: data/experimental/intermediate/afm_batch/30s_2um/Nis_Ag_30s_2um_003_features.json (part 1 of 2)
{
  "summary": {
    "path": "data/experimental/raw/afm/Nis_Ag_30s_2um_003.stp",
    "rows": 256,
    "cols": 256,
    "x_size_um": 2.0,
    "y_size_um": 2.0,
    "dx_nm": 7.8125,
    "dy_nm": 7.8125,
    "z_min_nm": -15.550909873962404,
    "z_max_nm": 9.052596069335937,
    "z_mean_nm": -12.1916892004502,
    "z_std_nm": 1.746340547769729,
    "percentile_p01_nm": -14.199612159729005,
    "percentile_p50_nm": -12.485771156311035,
    "percentile_p99_nm": -3.1368234134673836,
    "baseline_nm": -0.541061142208358,
    "threshold_nm": 0.5674343743695827,
    "threshold_sigma": 0.22697374974783305,
    "coverage_fraction": 0.3151702880859375,
    "island_count": 185,
    "number_density_per_um2": 46.25,
    "equivalent_thickness_nm": 0.38778991505345245,
    "mean_island_height_nm": 1.0597271810251367,
    "mean_equivalent_radius_nm": 38.030951803357546,
    "std_equivalent_radius_nm": 26.884328251992965,
    "mean_volume_nm3": 8384.646811966537
  },
  "islands": [
    {
      "label": 1,
      "area_px": 808,
      "area_um2": 0.04931640625,
      "equivalent_radius_nm": 125.2912593137729,
      "max_height_nm": 6.451285984393595,
      "mean_height_nm": 1.9048172649667212,
      "volume_nm3": 93938.74207111272,
      "centroid_x_um": 0.2329149907178218,
      "centroid_y_um": 0.10163985148514851
    },
    {
      "label": 2,
      "area_px": 1921,
      "area_um2": 0.11724853515625,
      "equivalent_radius_nm": 193.18739058438084,
      "max_height_nm": 8.410641364833936,
      "mean_height_nm": 1.9685119368022082,
      "volume_nm3": 230805.1410276515,
      "centroid_x_um": 1.1966708420093701,
      "centroid_y_um": 0.15318763014055178
    },
    {
      "label": 3,
      "area_px": 330,
      "area_um2": 0.0201416015625,
      "equivalent_radius_nm": 80.07041214405378,
      "max_height_nm": 5.5058934630957825,
      "mean_height_nm": 2.2453433347124134,
      "volume_nm3": 45224.81081879251,
      "centroid_x_um": 1.6831439393939394,
      "centroid_y_um": 0.02393465909090909
    },
    {
      "label": 4,
      "area_px": 27,
      "area_um2": 0.00164794921875,
      "equivalent_radius_nm": 22.903242745449372,
      "max_height_nm": 3.750778337489746,
      "mean_height_nm": 1.9074443632360862,
      "volume_nm3": 3143.3714482039995,
      "centroid_x_um": 0.6342592592592593,
      "centroid_y_um": 0.032407407407407406
    },
    {
      "label": 5,
      "area_px": 365,
      "area_um2": 0.02227783203125,
      "equivalent_radius_nm": 84.20958483622155,
      "max_height_nm": 6.682179604035016,
      "mean_height_nm": 1.9075462995284596,
      "volume_nm3": 42495.996052727525,
      "centroid_x_um": 0.5460616438356165,
      "centroid_y_um": 0.1375
    },
    {
      "label": 6,
      "area_px": 32,
      "area_um2": 0.001953125,
      "equivalent_radius_nm": 24.933892525089544,
      "max_height_nm": 2.441602792286994,
      "mean_height_nm": 1.332700688338584,
      "volume_nm3": 2602.9310319112965,
      "centroid_x_um": 1.310302734375,
      "centroid_y_um": 0.0869140625
    },
    {
      "label": 7,
      "area_px": 58,
      "area_um2": 0.0035400390625,
      "equivalent_radius_nm": 33.56828013274657,
      "max_height_nm": 4.111820785441499,
      "mean_height_nm": 1.6815106415700352,
      "volume_nm3": 5952.613355167361,
      "centroid_x_um": 1.9264547413793103,
      "centroid_y_um": 0.13052262931034483
    },
    {
      "label": 8,
      "area_px": 33,
      "area_um2": 0.00201416015625,
      "equivalent_radius_nm": 25.32048755636162,
      "max_height_nm": 2.9270697107505788,
      "mean_height_nm": 1.338516004015871,
      "volume_nm3": 2695.9856037917325,
      "centroid_x_um": 0.7107007575757576,
      "centroid_y_um": 0.17589962121212122
    },
    {
      "label": 9,
      "area_px": 152,
      "area_um2": 0.00927734375,
      "equivalent_radius_nm": 54.34215889298475,
      "max_height_nm": 5.798386762550448,
      "mean_height_nm": 1.8639923477307367,
      "volume_nm3": 17292.897757267576,
      "centroid_x_um": 1.9224403782894737,
      "centroid_y_um": 0.20867598684210525
    },
    {
      "label": 10,
      "area_px": 58,
      "area_um2": 0.0035400390625,
      "equivalent_radius_nm": 33.56828013274657,
      "max_height_nm": 1.2013718830607965,
      "mean_height_nm": 0.7948047569146712,
      "volume_nm3": 2813.639886538753,
      "centroid_x_um": 1.6272898706896552,
      "centroid_y_um": 0.23935883620689655
    },
    {
      "label": 11,
      "area_px": 140,
      "area_um2": 0.008544921875,
      "equivalent_radius_nm": 52.15297795409801,
      "max_height_nm": 2.02803920506601,
      "mean_height_nm": 0.9825547638673604,
      "volume_nm3": 8395.853695155667,
      "centroid_x_um": 0.7561383928571429,
      "centroid_y_um": 0.31339285714285714
    },
    {
      "label": 12,
      "area_px": 20,
      "area_um2": 0.001220703125,
      "equivalent_radius_nm": 19.7119728282825,
      "max_height_nm": 0.8474014258637874,
      "mean_height_nm": 0.6967060228593407,
      "volume_nm3": 850.4712193107187,
      "centroid_x_um": 1.776171875,
      "centroid_y_um": 0.255078125
    },
    {
      "label": 13,
      "area_px": 29,
      "area_um2": 0.00177001953125,
      "equivalent_radius_nm": 23.73635851463476,
      "max_height_nm": 3.885554489313152,
      "mean_height_nm": 1.3565881410391547,
      "volume_nm3": 2401.1875055014334,
      "centroid_x_um": 0.650323275862069,
      "centroid_y_um": 0.29768318965517243
    },
    {
      "label": 14,
      "area_px": 51,
      "area_um2": 0.00311279296875,
      "equivalent_radius_nm": 31.477496336216394,
      "max_height_nm": 1.680200626826751,
      "mean_height_nm": 0.9560959607166011,
      "volume_nm3": 2976.128783968912,
      "centroid_x_um": 1.5540747549019607,
      "centroid_y_um": 0.31847426470588236
    },
    {
      "label": 15,
      "area_px": 26,
      "area_um2": 0.0015869140625,
      "equivalent_radius_nm": 22.475106999029656,
      "max_height_nm": 4.94198709880982,
      "mean_height_nm": 1.8148251198400946,
      "volume_nm3": 2879.971503652494,
      "centroid_x_um": 1.9774639423076923,
      "centroid_y_um": 0.3094951923076923
    },
    {
      "label": 16,
      "area_px": 266,
      "area_um2": 0.0162353515625,
      "equivalent_radius_nm": 71.88791906859736,
      "max_height_nm": 3.780752099843239,
      "mean_height_nm": 1.0468674151051345,
      "volume_nm3": 16996.26052355748,
      "centroid_x_um": 1.5990660244360901,
      "centroid_y_um": 0.4558564379699248
    },
    {
      "label": 17,
      "area_px": 37,
      "area_um2": 0.00225830078125,
      "equivalent_radius_nm": 26.81118170928788,
      "max_height_nm": 1.8885563317554652,
      "mean_height_nm": 0.9569333049863344,
      "volume_nm3": 2161.043230254784,
      "centroid_x_um": 1.8190456081081081,
      "centroid_y_um": 0.3483952702702703
    },
    {
      "label": 18,
      "area_px": 47,
      "area_um2": 0.00286865234375,
      "equivalent_radius_nm": 30.217882140215035,
      "max_height_nm": 1.2263911569087333,
      "mean_height_nm": 0.8406445572622813,
      "volume_nm3": 2411.5169794511244,
      "centroid_x_um": 0.23686835106382978,
      "centroid_y_um": 0.39095744680851063
    },
    {
      "label": 19,
      "area_px": 27,
      "area_um2": 0.00164794921875,
      "equivalent_radius_nm": 22.903242745449372,
      "max_height_nm": 2.383617386778355,
      "mean_height_nm": 1.0479424858654414,
      "volume_nm3": 1726.9560008768872,
      "centroid_x_um": 0.3961226851851852,
      "centroid_y_um": 0.3602430555555556
    },
    {
      "label": 20,
      "area_px": 30,
      "area_um2": 0.0018310546875,
      "equivalent_radius_nm": 24.142137626449347,
      "max_height_nm": 1.7473476026262,
      "mean_height_nm": 1.0979605203049931,
      "volume_nm3": 2010.4257573943964,
      "centroid_x_um": 1.0760416666666666,
      "centroid_y_um": 0.36875
    },
    {
      "label": 21,
      "area_px": 26,
      "area_um2": 0.0015869140625,
      "equivalent_radius_nm": 22.475106999029656,
      "max_height_nm": 2.425056914404724,
      "mean_height_nm": 0.9721100104902013,
      "volume_nm3": 1542.655045943923,
      "centroid_x_um": 0.0703125,
      "centroid_y_um": 0.37650240384615385
    },
    {
      "label": 22,
      "area_px": 66,
      "area_um2": 0.0040283203125,
      "equivalent_radius_nm": 35.80857690810579,
      "max_height_nm": 1.9996545123441312,
      "mean_height_nm": 0.9155462682922906,
      "volume_nm3": 3688.1136295954084,
      "centroid_x_um": 0.16465435606060605,
      "centroid_y_um": 0.42945075757575757
    },
    {
      "label": 23,
      "area_px": 102,
      "area_um2": 0.0062255859375,
      "equivalent_radius_nm": 44.51590222822663,
      "max_height_nm": 3.8803678902918293,
      "mean_height_nm": 1.28215918084749,
      "volume_nm3": 7982.192165920653,
      "centroid_x_um": 0.8489583333333334,
      "centroid_y_um": 0.41597732843137253
    },
    {
      "label": 24,
      "area_px": 90,
      "area_um2": 0.0054931640625,
      "equivalent_radius_nm": 41.81540897233057,
      "max_height_nm": 1.7403698968759143,
      "mean_height_nm": 0.951077333329074,
      "volume_nm3": 5224.423828101602,
      "centroid_x_um": 1.2026041666666667,
      "centroid_y_um": 0.43723958333333335
    },
    {
      "label": 25,
      "area_px": 24,
      "area_um2": 0.00146484375,
      "equivalent_radius_nm": 21.59338434195847,
      "max_height_nm": 2.3587674174634974,
      "mean_height_nm": 1.1722856788846296,
      "volume_nm3": 1717.2153499286567,
      "centroid_x_um": 0.5914713541666666,
      "centroid_y_um": 0.39453125
    },
    {
      "label": 26,
      "area_px": 22,
      "area_um2": 0.0013427734375,
      "equivalent_radius_nm": 20.674091517192295,
      "max_height_nm": 1.2903929444890991,
      "mean_height_nm": 0.844378353820871,
      "volume_nm3": 1133.8088247106423,
      "centroid_x_um": 0.9247159090909091,
      "centroid_y_um": 0.39311079545454547
    },
    {
      "label": 27,
      "area_px": 41,
      "area_um2": 0.00250244140625,
      "equivalent_radius_nm": 28.223249975951433,
      "max_height_nm": 2.078758752176446,
      "mean_height_nm": 0.946554995544996,
      "volume_nm3": 2368.6984141445823,
      "centroid_x_um": 0.7145579268292683,
      "centroid_y_um": 0.4338795731707317
    },
    {
      "label": 28,
      "area_px": 20,
      "area_um2": 0.001220703125,
      "equivalent_radius_nm": 19.7119728282825,
      "max_height_nm": 1.166020526612968,
      "mean_height_nm": 0.862196838015359,
      "volume_nm3": 1052.4863745304674,
      "centroid_x_um": 1.737109375,
      "centroid_y_um": 0.433203125
    },
    {
      "label": 29,
      "area_px": 137,
      "area_um2": 0.00836181640625,
      "equivalent_radius_nm": 51.59117006390911,
      "max_height_nm": 4.064246489142259,
      "mean_height_nm": 1.196739201852928,
      "volume_nm3": 10006.913492056343,
      "centroid_x_um": 1.914689781021898,
      "centroid_y_um": 0.4901345802919708
    },
    {
      "label": 30,
      "area_px": 25,
      "area_um2": 0.00152587890625,
      "equivalent_radius_nm": 22.03865560733423,
      "max_height_nm": 1.2261415721030169,
      "mean_height_nm": 0.7806990395322022,
      "volume_nm3": 1191.2521965518222,
      "centroid_x_um": 1.454375,
      "centroid_y_um": 0.4434375
    },
    {
      "label": 31,
      "area_px": 150,
      "area_um2": 0.0091552734375,
      "equivalent_radius_nm": 53.983460854896165,
      "max_height_nm": 2.723422426414248,
      "mean_height_nm": 0.9518056158511308,
      "volume_nm3": 8714.040672465188,
      "centroid_x_um": 1.1041145833333332,
      "centroid_y_um": 0.4774479166666667
    },
    {
      "label": 32,
      "area_px": 86,
      "area_um2": 0.0052490234375,
      "equivalent_radius_nm": 40.87561685120696,
      "max_height_nm": 2.6768041668882994,
      "mean_height_nm": 0.9675748612387343,
      "volume_nm3": 5078.823124177927,
      "centroid_x_um": 0.5387899709302325,
      "centroid_y_um": 0.5045421511627907
    },
    {
      "label": 33,
      "area_px": 37,
      "area_um2": 0.00225830078125,
      "equivalent_radius_nm": 26.81118170928788,
      "max_height_nm": 3.8687980397162702,
      "mean_height_nm": 1.2836766197586846,
      "volume_nm3": 2898.927913273397,
      "centroid_x_um": 0.3511402027027027,
      "centroid_y_um": 0.4683277027027027
    },
    {
      "label": 34,
      "area_px": 20,
      "area_um2": 0.001220703125,
      "equivalent_radius_nm": 19.7119728282825,
      "max_height_nm": 1.366403273940499,
      "mean_height_nm": 0.8267196234357964,
      "volume_nm3": 1009.1792278268999,
      "centroid_x_um": 0.26796875,
      "centroid_y_um": 0.473046875
    },
    {
      "label": 35,
      "area_px": 22,
      "area_um2": 0.0013427734375,
      "equivalent_radius_nm": 20.674091517192295,
      "max_height_nm": 1.3854931433184023,
      "mean_height_nm": 0.9722309078094981,
      "volume_nm3": 1305.4858381231054,
      "centroid_x_um": 1.7730823863636365,
      "centroid_y_um": 0.48046875
    },
    {
      "label": 36,
      "area_px": 22,
      "area_um2": 0.0013427734375,
      "equivalent_radius_nm": 20.674091517192295,
      "max_height_nm": 1.1266331565152294,
      "mean_height_nm": 0.784063663114051,
      "volume_nm3": 1052.8198601384963,
      "centroid_x_um": 1.83984375,
      "centroid_y_um": 0.4825994318181818
    },
    {
      "label": 37,
      "area_px": 34,
      "area_um2": 0.0020751953125,
      "equivalent_radius_nm": 25.70126813468571,
      "max_height_nm": 1.5551795738762881,
      "mean_height_nm": 1.009363977124346,
      "volume_nm3": 2094.6273939348,
      "centroid_x_um": 0.15739889705882354,
      "centroid_y_um": 0.5202205882352942
    },
    {
      "label": 38,
      "area_px": 27,
      "area_um2": 0.00164794921875,
      "equivalent_radius_nm": 22.903242745449372,
      "max_height_nm": 1.707841409970217,
      "mean_height_nm": 1.0050617092729373,
      "volume_nm3": 1656.2906585918768,
      "centroid_x_um": 0.6056134259259259,
      "centroid_y_um": 0.5188078703703703
    },
    {
      "label": 39,
      "area_px": 23,
      "area_um2": 0.00140380859375,
      "equivalent_radius_nm": 21.138735858617228,
      "max_height_nm": 2.0292828271312464,
      "mean_height_nm": 1.0438743260199737,
      "volume_nm3": 1465.3997496618283,
      "centroid_x_um": 1.4595788043478262,
      "centroid_y_um": 0.5037364130434783
    },
    {
      "label": 40,
      "area_px": 30,
      "area_um2": 0.0018310546875,
      "equivalent_radius_nm": 24.142137626449347,
      "max_height_nm": 1.3320947185418903,
      "mean_height_nm": 0.903574624929604,
      "volume_nm3": 1654.4945524834059,
      "centroid_x_um": 1.2700520833333333,
      "centroid_y_um": 0.5268229166666667
    },
    {
      "label": 41,
      "area_px": 37,
      "area_um2": 0.00225830078125,
      "equivalent_radius_nm": 26.81118170928788,
      "max_height_nm": 2.1359617041122827,
      "mean_height_nm": 1.1008393716289697,
      "volume_nm3": 2486.0264129804614,
      "centroid_x_um": 1.9712837837837838,
      "centroid_y_um": 0.534206081081081
    },
    {
      "label": 42,
      "area_px": 21,
      "area_um2": 0.00128173828125,
      "equivalent_radius_nm": 20.198761507134417,
      "max_height_nm": 1.2355152842106396,
      "mean_height_nm": 0.9177498775869962,
      "volume_nm3": 1176.3151507157543,
      "centroid_x_um": 0.29538690476190477,
      "centroid_y_um": 0.5409226190476191
    },
    {
      "label": 43,
      "area_px": 20,
      "area_um2": 0.001220703125,
      "equivalent_radius_nm": 19.7119728282825,
      "max_height_nm": 1.914447115932429,
      "mean_height_nm": 1.0245267463128462,
      "volume_nm3": 1250.6430008701736,
      "centroid_x_um": 0.068359375,
      "centroid_y_um": 0.537109375
    },
    {
      "label": 44,
      "area_px": 111,
      "area_um2": 0.00677490234375,
      "equivalent_radius_nm": 46.438328931447984,
      "max_height_nm": 2.6106649734336442,
      "mean_height_nm": 0.9960114500810561,
      "volume_nm3": 6747.880307555983,
      "centroid_x_um": 1.79272240990991,
      "centroid_y_um": 0.5922719594594594
    },
    {
      "label": 45,
      "area_px": 154,
      "area_um2": 0.0093994140625,
      "equivalent_radius_nm": 54.69850473668084,
      "max_height_nm": 1.7443602501557218,
      "mean_height_nm": 1.005870505195479,
      "volume_nm3": 9454.593371588366,
      "centroid_x_um": 1.3149857954545454,
      "centroid_y_um": 0.6229200487012987
    },
    {
      "label": 46,
      "area_px": 27,
      "area_um2": 0.00164794921875,
      "equivalent_radius_nm": 22.903242745449372,
      "max_height_nm": 1.1917898762577641,
      "mean_height_nm": 0.8043907613996906,
      "volume_nm3": 1325.5951268183376,
      "centroid_x_um": 0.39351851851851855,
      "centroid_y_um": 0.5590277777777778
    },
    {
      "label": 47,
      "area_px": 20,
      "area_um2": 0.001220703125,
      "equivalent_radius_nm": 19.7119728282825,
      "max_height_nm": 1.1114954599264406,
      "mean_height_nm": 0.8570513667040455,
      "volume_nm3": 1046.2052816211492,
      "centroid_x_um": 1.075390625,
      "centroid_y_um": 0.569140625
    },
    {
      "label": 48,
      "area_px": 31,
      "area_um2": 0.00189208984375,
      "equivalent_radius_nm": 24.541208259039912,
      "max_height_nm": 1.2322936826510666,
      "mean_height_nm": 0.8074793928443579,
      "volume_nm3": 1527.823558238226,
      "centroid_x_um": 1.4546370967741935,
      "centroid_y_um": 0.5914818548387096
    },
    {
      "label": 49,
      "area_px": 25,
      "area_um2": 0.00152587890625,
      "equivalent_radius_nm": 22.03865560733423,
      "max_height_nm": 1.868219539863313,
      "mean_height_nm": 1.1288981485717169,
      "volume_nm3": 1722.5618722102613,
      "centroid_x_um": 0.910625,
      "centroid_y_um": 0.5978125
    },
    {
      "label": 50,
      "area_px": 30,
      "area_um2": 0.0018310546875,
      "equivalent_radius_nm": 24.142137626449347,
      "max_height_nm": 1.359427033320151,
      "mean_height_nm": 0.8570823145941497,
      "volume_nm3": 1569.3645897109675,
      "centroid_x_um": 0.8416666666666667,
      "centroid_y_um": 0.6125
    },
    {
      "label": 51,
      "area_px": 26,
      "area_um2": 0.0015869140625,
      "equivalent_radius_nm": 22.475106999029656,
      "max_height_nm": 1.1155679565478198,
      "mean_height_nm": 0.765194580391255,
      "volume_nm3": 1214.2980401716693,
      "centroid_x_um": 1.1544471153846154,
      "centroid_y_um": 0.6060697115384616
    },
    {
      "label": 52,
      "area_px": 29,
      "area_um2": 0.00177001953125,
      "equivalent_radius_nm": 23.73635851463476,
      "max_height_nm": 1.396933250202482,
      "mean_height_nm": 0.8352925590616226,
      "volume_nm3": 1478.4841438468663,
      "centroid_x_um": 0.28098060344827586,
      "centroid_y_um": 0.6338900862068966
    },
    {
      "label": 53,
      "area_px": 43,
      "area_um2": 0.00262451171875,
      "equivalent_radius_nm": 28.903425860671558,
      "max_height_nm": 2.0524693204278974,
      "mean_height_nm": 1.0567870552453615,
      "volume_nm3": 2773.550010714755,
      "centroid_x_um": 1.0477834302325582,
      "centroid_y_um": 0.6429869186046513
    },
    {
      "label": 54,
      "area_px": 54,
      "area_um2": 0.0032958984375,
      "equivalent_radius_nm": 32.3900765129377,
      "max_height_nm": 3.1306669386695267,
      "mean_height_nm": 1.0972360902860965,
      "volume_nm3": 3616.378715542554,
      "centroid_x_um": 1.4651331018518519,
      "centroid_y_um": 0.6516203703703703
    },
    {
      "label": 55,
      "area_px": 31,
      "area_um2": 0.00189208984375,
      "equivalent_radius_nm": 24.541208259039912,
      "max_height_nm": 4.762027843811312,
      "mean_height_nm": 1.4520234190156842,
      "volume_nm3": 2747.3587640067267,
      "centroid_x_um": 0.9241431451612904,
      "centroid_y_um": 0.6696068548387096
    },
    {
      "label": 56,
      "area_px": 84,
      "area_um2": 0.005126953125,
      "equivalent_radius_nm": 40.397523014268835,
      "max_height_nm": 1.9078187406528642,
      "mean_height_nm": 0.9578037651568744,
      "volume_nm3": 4910.615006907803,
      "centroid_x_um": 1.1297433035714286,
      "centroid_y_um": 0.6929873511904762
    },
    {
      "label": 57,
      "area_px": 30,
      "area_um2": 0.0018310546875,
      "equivalent_radius_nm": 24.142137626449347,
      "max_height_nm": 0.9585289198012205,
      "mean_height_nm": 0.7208937387730798,
      "volume_nm3": 1319.9958595698483,
      "centroid_x_um": 0.13203125,
      "centroid_y_um": 0.66015625
    },
    {
      "label": 58,
      "area_px": 20,
      "area_um2": 0.001220703125,
      "equivalent_radius_nm": 19.7119728282825,
      "max_height_nm": 1.046100481097283,
      "mean_height_nm": 0.7734457494414124,
      "volume_nm3": 944.1476433610991,
      "centroid_x_um": 0.75546875,
      "centroid_y_um": 0.69375
    },
    {
      "label": 59,
      "area_px": 60,
      "area_um2": 0.003662109375,
      "equivalent_radius_nm": 34.14213845600247,
      "max_height_nm": 2.2572889021555236,
      "mean_height_nm": 1.0039270402088334,
      "volume_nm3": 3676.4906257647704,
      "centroid_x_um": 0.25533854166666664,
      "centroid_y_um": 0.7272135416666666
    },
    {
      "label": 60,
      "area_px": 339,
      "area_um2": 0.02069091796875,
      "equivalent_radius_nm": 81.15493665619462,
      "max_height_nm": 5.760484425019346,
      "mean_height_nm": 1.2409655252809477,
      "volume_nm3": 25676.715885634843,
      "centroid_x_um": 0.600364122418879,
      "centroid_y_um": 0.8048257743362832
    },
    {
      "label": 61,
      "area_px": 39,
      "area_um2": 0.00238037109375,
      "equivalent_radius_nm": 27.52627203103878,
      "max_height_nm": 2.063415765105653,
      "mean_height_nm": 0.9702503836155311,
      "volume_nm3": 2309.5559668582587,
      "centroid_x_um": 1.5280448717948718,
      "centroid_y_um": 0.7175480769230769
    },
    {
      "label": 62,
      "area_px": 72,
      "area_um2": 0.00439453125,
      "equivalent_radius_nm": 37.400838787634314,
      "max_height_nm": 1.452347482295462,
      "mean_height_nm": 0.88510462391909,
      "volume_nm3": 3889.6199293319382,
      "centroid_x_um": 0.3860677083333333,
      "centroid_y_um": 0.7358940972222222
    },
    {
      "label": 63,
      "area_px": 212,
      "area_um2": 0.012939453125,
      "equivalent_radius_nm": 64.17753385336059,
      "max_height_nm": 3.1267223210515698,
      "mean_height_nm": 0.92210113810445,
      "volume_nm3": 11931.484453011682,
      "centroid_x_um": 1.2501474056603774,
      "centroid_y_um": 0.7732900943396226
    },
    {
      "label": 64,
      "area_px": 34,
      "area_um2": 0.0020751953125,
      "equivalent_radius_nm": 25.70126813468571,
      "max_height_nm": 2.878441654656247,
      "mean_height_nm": 1.402525617364203,
      "volume_nm3": 2910.5145868153622,
      "centroid_x_um": 0.19370404411764705,
      "centroid_y_um": 0.7247242647058824
    },
    {
      "label": 65,
      "area_px": 76,
      "area_um2": 0.004638671875,
      "equivalent_radius_nm": 38.425709057546364,
      "max_height_nm": 1.4740449812617817,
      "mean_height_nm": 0.9226748899351017,
      "volume_nm3": 4279.986061710677,
      "centroid_x_um": 1.0088404605263157,
      "centroid_y_um": 0.7496916118421053
    },
    {
      "label": 66,
      "area_px": 53,
      "area_um2": 0.00323486328125,
      "equivalent_radius_nm": 32.08876692668029,
      "max_height_nm": 2.740390442978832,
      "mean_height_nm": 1.1192046376093578,
      "volume_nm3": 3620.4739864072244,
      "centroid_x_um": 0.06456367924528301,
      "centroid_y_um": 0.7606132075471698
    },
    {
      "label": 67,
      "area_px": 46,
      "area_um2": 0.0028076171875,
      "equivalent_radius_nm": 29.894686942678955,
      "max_height_nm": 1.5305830532602747,
      "mean_height_nm": 0.9855862211290729,
      "volume_nm3": 2767.1488142051608,
      "centroid_x_um": 1.8537703804347827,
      "centroid_y_um": 0.7494904891304348
    },
    {
      "label": 68,
      "area_px": 33,
      "area_um2": 0.00201416015625,
      "equivalent_radius_nm": 25.32048755636162,
      "max_height_nm": 2.933396110003404,
      "mean_height_nm": 1.1471533307693325,
      "volume_nm3": 2310.5505319450667,
      "centroid_x_um": 0.01680871212121212,
      "centroid_y_um": 0.7807765151515151
    },
    {
      "label": 69,
      "area_px": 36,
      "area_um2": 0.002197265625,
      "equivalent_radius_nm": 26.446386728801077,
      "max_height_nm": 2.561174284843748,
      "mean_height_nm": 1.3937322816879252,
      "volume_nm3": 3062.4000330056947,
      "centroid_x_um": 0.5713975694444444,
      "centroid_y_um": 0.7654079861111112
    },
    {
      "label": 70,
      "area_px": 39,
      "area_um2": 0.00238037109375,
      "equivalent_radius_nm": 27.52627203103878,
      "max_height_nm": 2.4368318219650993,
      "mean_height_nm": 1.1073760492395415,
      "volume_nm3": 2635.965937520881,
      "centroid_x_um": 1.578125,
      "centroid_y_um": 0.7940705128205128
    },
    {
      "label": 71,
      "area_px": 21,
      "area_um2": 0.00128173828125,
      "equivalent_radius_nm": 20.198761507134417,
      "max_height_nm": 0.9983488866745143,
      "mean_height_nm": 0.7322699063377659,
      "volume_nm3": 938.5783711604665,
      "centroid_x_um": 1.150297619047619,
      "centroid_y_um": 0.7909226190476191
    },
    {
      "label": 72,
      "area_px": 41,
      "area_um2": 0.00250244140625,
      "equivalent_radius_nm": 28.223249975951433,
      "max_height_nm": 2.666056007745736,
      "mean_height_nm": 0.9921258536908323,
      "volume_nm3": 2482.736816487068,
      "centroid_x_um": 1.4660823170731707,
      "centroid_y_um": 0.8126905487804879
    },
    {
      "label": 73,
      "area_px": 20,
      "area_um2": 0.001220703125,
      "equivalent_radius_nm": 19.7119728282825,
      "max_height_nm": 1.4252035263172578,
      "mean_height_nm": 0.9343108941049177,
      "volume_nm3": 1140.5162281554171,
      "centroid_x_um": 1.786328125,
      "centroid_y_um": 0.8015625
    },
    {
      "label": 74,
      "area_px": 26,
      "area_um2": 0.0015869140625,
      "equivalent_radius_nm": 22.475106999029656,
      "max_height_nm": 1.2277474320660513,
      "mean_height_nm": 0.8756411105912297,
      "volume_nm3": 1389.5671921003402,
      "centroid_x_um": 0.4026442307692308,
      "centroid_y_um": 0.8173076923076923
    },
    {
      "label": 75,
      "area_px": 154,
      "area_um2": 0.0093994140625,
      "equivalent_radius_nm": 54.69850473668084,
      "max_height_nm": 2.616481809486694,
      "mean_height_nm": 0.9518605588208411,
      "volume_nm3": 8946.931522119723,
      "centroid_x_um": 1.0065442370129871,
      "centroid_y_um": 0.8571428571428571
    },
    {
      "label": 76,
      "area_px": 33,
      "area_um2": 0.00201416015625,
      "equivalent_radius_nm": 25.32048755636162,
      "max_height_nm": 1.6192915668192778,
      "mean_height_nm": 1.0383696556140702,
      "volume_nm3": 2091.442787796894,
      "centroid_x_um": 0.8870738636363636,
      "centroid_y_um": 0.8224431818181818
    },
    {
      "label": 77,
      "area_px": 53,
      "area_um2": 0.00323486328125,
      "equivalent_radius_nm": 32.08876692668029,
      "max_height_nm": 2.704784418910095,
      "mean_height_nm": 1.18837295476405,
      "volume_nm3": 3844.224035796793,
      "centroid_x_um": 1.9460495283018868,
      "centroid_y_um": 0.8436025943396226
    },
    {
      "label": 78,
      "area_px": 37,
      "area_um2": 0.00225830078125,
      "equivalent_radius_nm": 26.81118170928788,
      "max_height_nm": 1.5096555476914908,
      "mean_height_nm": 0.8716959222803903,
      "volume_nm3": 1968.5515822982445,
      "centroid_x_um": 0.2922297297297297,
      "centroid_y_um": 0.856418918918919
    },
    {
      "label": 79,
      "area_px": 116,
      "area_um2": 0.007080078125,
      "equivalent_radius_nm": 47.47271702926952,
      "max_height_nm": 3.8031517448293926,
      "mean_height_nm": 1.0228947156073418,
      "volume_nm3": 7242.1745001496365,
      "centroid_x_um": 1.3884698275862069,
      "centroid_y_um": 0.8797144396551724
    },
    {
      "label": 80,
      "area_px": 84,
      "area_um2": 0.005126953125,
      "equivalent_radius_nm": 40.397523014268835,
      "max_height_nm": 1.713875305369102,
      "mean_height_nm": 0.9028079707313863,
      "volume_nm3": 4628.6541468161895,
      "centroid_x_um": 0.11867559523809523,
      "centroid_y_um": 0.8628162202380952
    },
    {
      "label": 81,
      "area_px": 151,
      "area_um2": 0.00921630859375,
      "equivalent_radius_nm": 54.1631068118443,
      "max_height_nm": 2.7993260356564758,
      "mean_height_nm": 0.9996148064788245,
      "volume_nm3": 9212.758531390533,
      "centroid_x_um": 1.5237996688741722,
      "centroid_y_um": 0.9362065397350994
    },
    {
      "label": 82,
      "area_px": 77,
      "area_um2": 0.00469970703125,
      "equivalent_radius_nm": 38.67768362007151,
      "max_height_nm": 2.9254680687881054,
      "mean_height_nm": 1.0628707619917206,
      "volume_nm3": 4995.181193442534,
      "centroid_x_um": 1.861911525974026,
      "centroid_y_um": 0.9110186688311688
    },
    {
      "label": 83,
      "area_px": 47,
      "area_um2": 0.00286865234375,
      "equivalent_radius_nm": 30.217882140215035,
      "max_height_nm": 3.401383014669863,
      "mean_height_nm": 1.0556679007714318,
      "volume_nm3": 3028.34419776961,
      "centroid_x_um": 0.8505651595744681,
      "centroid_y_um": 0.9032579787234043
    },
    {
      "label": 84,
      "area_px": 59,
      "area_um2": 0.00360107421875,
      "equivalent_radius_nm": 33.856425161403195,
      "max_height_nm": 1.9475527120916194,
      "mean_height_nm": 0.8479238228611047,
      "volume_nm3": 3053.4366179690655,
      "centroid_x_um": 1.2640360169491525,
      "centroid_y_um": 0.9073093220338984
    },
    {
      "label": 85,
      "area_px": 20,
      "area_um2": 0.001220703125,
      "equivalent_radius_nm": 19.7119728282825,
      "max_height_nm": 1.582560320243026,
      "mean_height_nm": 1.03035910344033,
      "volume_nm3": 1257.762577441809,
      "centroid_x_um": 0.640234375,
      "centroid_y_um": 0.886328125
    },
    {
      "label": 86,
      "area_px": 110,
      "area_um2": 0.0067138671875,
      "equivalent_radius_nm": 46.22867400549373,
      "max_height_nm": 3.4430290032439648,
      "mean_height_nm": 1.0085985387553296,
      "volume_nm3": 6771.596634709854,
      "centroid_x_um": 1.1295454545454546,
      "centroid_y_um": 0.9329545454545455
    },
    {
      "label": 87,
      "area_px": 482,
      "area_um2": 0.0294189453125,
      "equivalent_radius_nm": 96.76952585431552,
      "max_height_nm": 5.319364277417174,
      "mean_height_nm": 1.208497054374314,
      "volume_nm3": 35552.70875295528,
      "centroid_x_um": 0.2444080653526971,
      "centroid_y_um": 1.108888744813278
    },
    {
      "label": 88,
      "area_px": 137,
      "area_um2": 0.00836181640625,
      "equivalent_radius_nm": 51.59117006390911,
      "max_height_nm": 1.941030108251848,
      "mean_height_nm": 0.9871297170701535,
      "volume_nm3": 8254.19746329413,
      "centroid_x_um": 0.5590214416058394,
      "centroid_y_um": 0.9312271897810219
    },
    {
      "label": 89,
      "area_px": 77,
      "area_um2": 0.00469970703125,
      "equivalent_radius_nm": 38.67768362007151,
      "max_height_nm": 1.9544978288745987,
      "mean_height_nm": 1.0468251957705534,
      "volume_nm3": 4919.771733052528,
      "centroid_x_um": 1.6399147727272727,
      "centroid_y_um": 0.9488636363636364
    },
    {
      "label": 90,
      "area_px": 43,
      "area_um2": 0.00262451171875,
      "equivalent_radius_nm": 28.903425860671558,
      "max_height_nm": 3.383326355965162,
      "mean_height_nm": 1.1894593756293796,
      "volume_nm3": 3121.750070316365,
      "centroid_x_um": 1.7776162790697674,
      "centroid_y_um": 0.9387718023255814
    },
    {
      "label": 91,
      "area_px": 122,
      "area_um2": 0.0074462890625,
      "equivalent_radius_nm": 48.68498150329299,
      "max_height_nm": 2.2109996501123756,
      "mean_height_nm": 0.9921961258675126,
      "volume_nm3": 7388.179159902133,
      "centroid_x_um": 0.35623719262295084,
      "centroid_y_um": 0.9818135245901639
    },
    {
      "label": 92,
      "area_px": 130,
      "area_um2": 0.0079345703125,
      "equivalent_radius_nm": 50.25586705141161,
      "max_height_nm": 2.164944577726547,
      "mean_height_nm": 1.0132227479486482,
      "volume_nm3": 8039.487135823014,
      "centroid_x_um": 1.1538461538461537,
      "centroid_y_um": 1.0219951923076922
    },
    {
      "label": 93,
      "area_px": 141,
      "area_um2": 0.00860595703125,
      "equivalent_radius_nm": 52.33890716398061,
      "max_height_nm": 2.2200073645124814,
      "mean_height_nm": 0.9668184805445359,
      "volume_nm3": 8320.398300584691,
      "centroid_x_um": 0.7195257092198581,
      "centroid_y_um": 1.007203014184397
    },
    {
      "label": 94,
      "area_px": 183,
      "area_um2": 0.01116943359375,
      "equivalent_radius_nm": 59.62668140995247,
      "max_height_nm": 2.037515087436189,
      "mean_height_nm": 0.9335576494215909,
      "volume_nm3": 10427.310171151803,
      "centroid_x_um": 1.2976007513661203,
      "centroid_y_um": 1.0189549180327868
    },
    {
      "label": 95,
      "area_px": 55,
      "area_um2": 0.00335693359375,
      "equivalent_radius_nm": 32.688608874546894,
      "max_height_nm": 1.9181634040676423,
      "mean_height_nm": 0.9795721019188129,
      "volume_nm3": 3288.358496431562,
      "centroid_x_um": 0.12088068181818182,
      "centroid_y_um": 1.002556818181818
    },
    {
      "label": 96,
      "area_px": 25,
      "area_um2": 0.00152587890625,
      "equivalent_radius_nm": 22.03865560733423,
      "max_height_nm": 1.6276529847596026,
      "mean_height_nm": 1.0465230154092995,
      "volume_nm3": 1596.8673941181937,
      "centroid_x_um": 0.97,
      "centroid_y_um": 0.9990625
    },
    {
      "label": 97,
      "area_px": 85,
      "area_um2": 0.00518798828125,
      "equivalent_radius_nm": 40.637273030157026,
      "max_height_nm": 3.9955999581831874,
      "mean_height_nm": 1.12269792550885,
      "volume_nm3": 5824.543680923599,
      "centroid_x_um": 1.7911764705882354,
      "centroid_y_um": 1.0442095588235296
    },
    {
      "label": 98,
      "area_px": 29,
      "area_um2": 0.00177001953125,
      "equivalent_radius_nm": 23.73635851463476,
      "max_height_nm": 1.4951247206719316,
      "mean_height_nm": 0.9162686552314456,
      "volume_nm3": 1621.8134156318313,
      "centroid_x_um": 0.8332435344827587,
      "centroid_y_um": 1.0245150862068966
    },
    {
      "label": 99,
      "area_px": 34,
      "area_um2": 0.0020751953125,
      "equivalent_radius_nm": 25.70126813468571,
      "max_height_nm": 1.8271644631078463,
      "mean_height_nm": 0.8622758322671883,
      "volume_nm3": 1789.3907652029054,
      "centroid_x_um": 1.0305606617647058,
      "centroid_y_um": 1.0252757352941178
    },
    {
      "label": 100,
      "area_px": 310,
      "area_um2": 0.0189208984375,
      "equivalent_radius_nm": 77.60611463110163,
      "max_height_nm": 3.9075525631449075,
      "mean_height_nm": 1.1074705625738523,
      "volume_nm3": 20954.338036980847,
      "centroid_x_um": 1.5339717741935484,
      "centroid_y_um": 1.187928427419355
    },
    {
      "label": 101,
      "area_px": 284,
      "area_um2": 0.017333984375,
      "equivalent_radius_nm": 74.28040517874048,
      "max_height_nm": 2.680391045068119,
      "mean_height_nm": 0.9785412061533869,
      "volume_nm3": 16962.017977756463,
      "centroid_x_um": 0.6689590669014085,
      "centroid_y_um": 1.1312995158450705
    },
    {
      "label": 102,
      "area_px": 31,
      "area_um2": 0.00189208984375,
      "equivalent_radius_nm": 24.541208259039912,
      "max_height_nm": 1.1167639901662723,
      "mean_height_nm": 0.758390854816855,
      "volume_nm3": 1434.943633991852,
      "centroid_x_um": 1.466733870967742,
      "centroid_y_um": 1.0680443548387097
    },
    {
      "label": 103,
      "area_px": 307,
      "area_um2": 0.01873779296875,
      "equivalent_radius_nm": 77.2296882501687,
      "max_height_nm": 3.5663582033309367,
      "mean_height_nm": 1.0671311117316462,
      "volume_nm3": 19995.68184213961,
      "centroid_x_um": 1.8623269543973942,
      "centroid_y_um": 1.1559446254071661
    },
    {
      "label": 104,
      "area_px": 140,
      "area_um2": 0.008544921875,
      "equivalent_radius_nm": 52.15297795409801,
      "max_height_nm": 2.399322524297139,
      "mean_height_nm": 1.033275809640189,
      "volume_nm3": 8829.261068702788,
      "centroid_x_um": 1.3439732142857144,
      "centroid_y_um": 1.107310267857143
    },
    {
      "label": 105,
      "area_px": 23,
      "area_um2": 0.00140380859375,
      "equivalent_radius_nm": 21.138735858617228,
      "max_height_nm": 1.6682313903711676,
      "mean_height_nm": 0.8738240393854603,
      "volume_nm3": 1226.6816959146477,
      "centroid_x_um": 0.8498641304347826,
      "centroid_y_um": 1.0893342391304348
    },
    {
      "label": 106,
      "area_px": 26,
      "area_um2": 0.0015869140625,
      "equivalent_radius_nm": 22.475106999029656,
      "max_height_nm": 1.819986152561175,
      "mean_height_nm": 1.0403360505000467,
      "volume_nm3": 1650.9239082642343,
      "centroid_x_um": 0.36508413461538464,
      "centroid_y_um": 1.1006610576923077
    },
    {
      "label": 107,
      "area_px": 20,
      "area_um2": 0.001220703125,
      "equivalent_radius_nm": 19.7119728282825,
      "max_height_nm": 1.2770305834494438,
      "mean_height_nm": 0.7990669845801571,
      "volume_nm3": 975.4235651613246,
      "centroid_x_um": 1.675,
      "centroid_y_um": 1.08671875
    },
    {
      "label": 108,
      "area_px": 21,
      "area_um2": 0.00128173828125,
      "equivalent_radius_nm": 20.198761507134417,
      "max_height_nm": 3.0466175481816196,
      "mean_height_nm": 1.4780221800808888,
      "volume_nm3": 1894.4376087462565,
      "centroid_x_um": 1.7511160714285714,
      "centroid_y_um": 1.1030505952380953
    },
    {
      "label": 109,
      "area_px": 35,
      "area_um2": 0.00213623046875,
      "equivalent_radius_nm": 26.076488977049006,
      "max_height_nm": 2.62964502928032,
      "mean_height_nm": 1.0502436277372122,
      "volume_nm3": 2243.5624371827653,
      "centroid_x_um": 0.4138392857142857,
      "centroid_y_um": 1.1352678571428572
    },
    {
      "label": 110,
      "area_px": 79,
      "area_um2": 0.00482177734375,
      "equivalent_radius_nm": 39.1767711468498,
      "max_height_nm": 3.4167361062858372,
      "mean_height_nm": 0.962802239473489,
      "volume_nm3": 4642.418024805031,
      "centroid_x_um": 0.9777492088607594,
      "centroid_y_um": 1.1403283227848102
    },
    {
      "label": 111,
      "area_px": 129,
      "area_um2": 0.00787353515625,
      "equivalent_radius_nm": 50.062202103483344,
      "max_height_nm": 2.4410144453311826,
      "mean_height_nm": 0.9641493840820423,
      "volume_nm3": 7591.264071446744,
      "centroid_x_um": 0.5879966085271318,
      "centroid_y_um": 1.1907703488372092
    },
    {
      "label": 112,
      "area_px": 43,
      "area_um2": 0.00262451171875,
      "equivalent_radius_nm": 28.903425860671558,
      "max_height_nm": 2.839148070121986,
      "mean_height_nm": 1.1658850258892794,
      "volume_nm3": 3059.878913161561,
      "centroid_x_um": 0.07176598837209303,
      "centroid_y_um": 1.1486191860465116
    },
    {
      "label": 113,
      "area_px": 63,
      "area_um2": 0.00384521484375,
      "equivalent_radius_nm": 34.98528118032332,
      "max_height_nm": 4.327107881472527,
      "mean_height_nm": 1.2767424966619976,
      "volume_nm3": 4909.349199811148,
