Repository: lexwolf/nublar

# nublar

`nublar` is a scientific project for effective-medium / Mie-based optical simulations of silver nano-island deposition, with scripts to sweep filling fraction or deposition-step scenarios and generate analysis plots.

## Repository layout

- `src/`: C++ simulation and analysis code.
- `include/`: project headers.
- `bin/`: compiled executables (`mie`, `getmax`, `getenz`, `cm`, aliases).
- `scripts/bash/`: orchestration and workflow scripts.
- `scripts/gnuplot/`: hand-written plotting scripts plus generated gnuplot files under mirrored subdirectories such as `scripts/gnuplot/output/` and `scripts/gnuplot/experimental/`.
- `scripts/convert/`: conversion utilities for imported data.

File: data/experimental/intermediate/afm_batch/40s_2um/Nis_Ag_40s_2um_002_features.json (part 1 of 5)
{
  "summary": {
    "path": "data/experimental/raw/afm/Nis_Ag_40s_2um_002.stp",
    "rows": 256,
    "cols": 256,
    "x_size_um": 2.0,
    "y_size_um": 2.0,
    "dx_nm": 7.8125,
    "dy_nm": 7.8125,
    "z_min_nm": -14.526142028808595,
    "z_max_nm": 16.143548599243164,
    "z_mean_nm": 0.001750859301537274,
    "z_std_nm": 1.676696949679892,
    "percentile_p01_nm": -4.170162412261963,
    "percentile_p50_nm": 0.0,
    "percentile_p99_nm": 4.455497344970703,
    "baseline_nm": -0.9248439319904826,
    "threshold_nm": 1.0634277057758743,
    "threshold_sigma": 0.5317138528879372,
    "coverage_fraction": 0.41009521484375,
    "island_count": 276,
    "number_density_per_um2": 69.0,
    "equivalent_thickness_nm": 0.7566087046156903,
    "mean_island_height_nm": 1.622013191013401,
    "mean_equivalent_radius_nm": 34.643416259486294,
    "std_equivalent_radius_nm": 26.299800832054736,
    "mean_p95_height_nm": 2.386943343115541,
    "mean_height_equivalent_radius_nm": 0.8110065955067005,
    "mean_p95_height_equivalent_radius_nm": 1.1934716715577705,
    "mean_volume_equivalent_radius_nm": 10.92564008735369,
    "std_volume_equivalent_radius_nm": 5.594644227602882,
    "mean_volume_nm3": 10965.34354515493
  },
  "islands": [
    {
      "label": 1,
      "area_px": 8,
      "area_um2": 0.00048828125,
      "equivalent_radius_nm": 12.466946262544772,
      "min_height_nm": 1.143549795165152,
      "p50_height_nm": 1.2951567610929802,
      "p95_height_nm": 1.7188705780312155,
      "height_range_nm": 0.6222461553038994,
      "max_height_nm": 1.7657959504690515,
      "mean_height_nm": 1.3992672702580462,
      "height_equivalent_radius_mean_nm": 0.6996336351290231,
      "height_equivalent_radius_p95_nm": 0.8594352890156077,
      "volume_nm3": 683.2359718056866,
      "volume_equivalent_radius_nm": 5.463790492258747,
      "centroid_x_um": 0.0146484375,
      "centroid_y_um": 0.0146484375
    },
    {
      "label": 2,
      "area_px": 40,
      "area_um2": 0.00244140625,
      "equivalent_radius_nm": 27.87693931488705,
      "min_height_nm": 1.0720569529099102,
      "p50_height_nm": 2.1465652593658477,
      "p95_height_nm": 2.910621845453003,
      "height_range_nm": 2.0120324310904563,
      "max_height_nm": 3.0840893840003663,
      "mean_height_nm": 2.0868543074974175,
      "height_equivalent_radius_mean_nm": 1.0434271537487088,
      "height_equivalent_radius_p95_nm": 1.4553109227265015,
      "volume_nm3": 5094.859149163616,
      "volume_equivalent_radius_nm": 10.674507768295049,
      "centroid_x_um": 0.126171875,
      "centroid_y_um": 0.036328125
    },
    {
      "label": 3,
      "area_px": 233,
      "area_um2": 0.01422119140625,
      "equivalent_radius_nm": 67.28109554638168,
      "min_height_nm": 0.8547045415605623,
      "p50_height_nm": 1.6199018670029843,
      "p95_height_nm": 2.4100087153353047,
      "height_range_nm": 2.535988411780025,
      "max_height_nm": 3.390692953340587,
      "mean_height_nm": 1.6634819898822824,
      "height_equivalent_radius_mean_nm": 0.8317409949411412,
      "height_equivalent_radius_p95_nm": 1.2050043576676523,
      "volume_nm3": 23656.695778965564,
      "volume_equivalent_radius_nm": 17.808273839084347,
      "centroid_x_um": 0.20490209227467812,
      "centroid_y_um": 0.17888277896995708
    },
    {
      "label": 4,
      "area_px": 114,
      "area_um2": 0.0069580078125,
      "equivalent_radius_nm": 47.061690097815244,
      "min_height_nm": 1.0693531596161214,
      "p50_height_nm": 1.7530330188480074,
      "p95_height_nm": 3.2154836238194076,
      "height_range_nm": 2.6708207645094966,
      "max_height_nm": 3.7401739241256178,
      "mean_height_nm": 1.9050637408575226,
      "height_equivalent_radius_mean_nm": 0.9525318704287613,
      "height_equivalent_radius_p95_nm": 1.6077418119097038,
      "volume_nm3": 13255.448392197119,
      "volume_equivalent_radius_nm": 14.681438311385026,
      "centroid_x_um": 0.3106496710526316,
      "centroid_y_um": 0.08538925438596491
    },
    {
      "label": 5,
      "area_px": 67,
      "area_um2": 0.00408935546875,
      "equivalent_radius_nm": 36.078834152767115,
      "min_height_nm": 0.9984926492892021,
      "p50_height_nm": 1.5345233507612313,
      "p95_height_nm": 2.6404433112843098,
      "height_range_nm": 1.9471281317545155,
      "max_height_nm": 2.9456207810437176,
      "mean_height_nm": 1.6743620603284037,
      "height_equivalent_radius_mean_nm": 0.8371810301642019,
      "height_equivalent_radius_p95_nm": 1.3202216556421549,
      "volume_nm3": 6847.061648071475,
      "volume_equivalent_radius_nm": 11.779816978588064,
      "centroid_x_um": 0.4298041044776119,
      "centroid_y_um": 0.055270522388059705
    },
    {
      "label": 6,
      "area_px": 431,
      "area_um2": 0.02630615234375,
      "equivalent_radius_nm": 91.50687601744757,
      "min_height_nm": 0.6862057916609303,
      "p50_height_nm": 1.4988311924249347,
      "p95_height_nm": 2.6870881572764977,
      "height_range_nm": 2.753388454844859,
      "max_height_nm": 3.439594246505789,
      "mean_height_nm": 1.6257464638839716,
      "height_equivalent_radius_mean_nm": 0.8128732319419858,
      "height_equivalent_radius_p95_nm": 1.3435440786382489,
      "volume_nm3": 42767.13415124461,
      "volume_equivalent_radius_nm": 21.69404382749791,
      "centroid_x_um": 0.6070004350348028,
      "centroid_y_um": 0.1609628770301624
    },
    {
      "label": 7,
      "area_px": 70,
      "area_um2": 0.0042724609375,
      "equivalent_radius_nm": 36.87772437041522,
      "min_height_nm": 1.0784029025753408,
      "p50_height_nm": 2.163544059105419,
      "p95_height_nm": 4.268598885158896,
      "height_range_nm": 3.3689714048443933,
      "max_height_nm": 4.447374307419734,
      "mean_height_nm": 2.4099070421688547,
      "height_equivalent_radius_mean_nm": 1.2049535210844273,
      "height_equivalent_radius_p95_nm": 2.134299442579448,
      "volume_nm3": 10296.233700672596,
      "volume_equivalent_radius_nm": 13.495736619972602,
      "centroid_x_um": 0.7116071428571429,
      "centroid_y_um": 0.04352678571428571
    },
    {
      "label": 8,
      "area_px": 50,
      "area_um2": 0.0030517578125,
      "equivalent_radius_nm": 31.167365656361927,
      "min_height_nm": 1.0334989522440967,
      "p50_height_nm": 1.4844949810869355,
      "p95_height_nm": 2.537377982111062,
      "height_range_nm": 1.6776450222451311,
      "max_height_nm": 2.711143974489228,
      "mean_height_nm": 1.6337028425811497,
      "height_equivalent_radius_mean_nm": 0.8168514212905749,
      "height_equivalent_radius_p95_nm": 1.268688991055531,
      "volume_nm3": 4985.665413150481,
      "volume_equivalent_radius_nm": 10.59769720552682,
      "centroid_x_um": 0.78640625,
      "centroid_y_um": 0.0496875
    },
    {
      "label": 9,
      "area_px": 69,
      "area_um2": 0.00421142578125,
      "equivalent_radius_nm": 36.613364514903154,
      "min_height_nm": 1.0809838173540671,
      "p50_height_nm": 2.2285955034532603,
      "p95_height_nm": 3.7368174484613212,
      "height_range_nm": 2.8357896360754395,
      "max_height_nm": 3.916773453429507,
      "mean_height_nm": 2.326882262858786,
      "height_equivalent_radius_mean_nm": 1.163441131429393,
      "height_equivalent_radius_p95_nm": 1.8684087242306606,
      "volume_nm3": 9799.491951736833,
      "volume_equivalent_radius_nm": 13.275115767222662,
      "centroid_x_um": 0.9447463768115942,
      "centroid_y_um": 0.0541213768115942
    },
    {
      "label": 10,
      "area_px": 113,
      "area_um2": 0.00689697265625,
      "equivalent_radius_nm": 46.85482452452099,
      "min_height_nm": 1.0709999463004345,
      "p50_height_nm": 1.7204065505184516,
      "p95_height_nm": 3.3047813877075605,
      "height_range_nm": 2.9017456826686656,
      "max_height_nm": 3.9727456289691,
      "mean_height_nm": 1.9078382307188084,
      "height_equivalent_radius_mean_nm": 0.9539191153594042,
      "height_equivalent_radius_p95_nm": 1.6523906938537802,
      "volume_nm3": 13158.308109816,
      "volume_equivalent_radius_nm": 14.645486878141217,
      "centroid_x_um": 1.0620851769911503,
      "centroid_y_um": 0.06471238938053098
    },
    {
      "label": 11,
      "area_px": 21,
      "area_um2": 0.00128173828125,
      "equivalent_radius_nm": 20.198761507134417,
      "min_height_nm": 1.1368912925489096,
      "p50_height_nm": 1.3988669885552736,
      "p95_height_nm": 1.5832923719222756,
      "height_range_nm": 0.49421936976556213,
      "max_height_nm": 1.6311106623144718,
      "mean_height_nm": 1.39424976145876,
      "height_equivalent_radius_mean_nm": 0.69712488072938,
      "height_equivalent_radius_p95_nm": 0.7916461859611378,
      "volume_nm3": 1787.0632928853736,
      "volume_equivalent_radius_nm": 7.528072188587156,
      "centroid_x_um": 1.1517857142857142,
      "centroid_y_um": 0.044270833333333336
    },
    {
      "label": 12,
      "area_px": 227,
      "area_um2": 0.01385498046875,
      "equivalent_radius_nm": 66.4091654524167,
      "min_height_nm": 0.8272323759645787,
      "p50_height_nm": 1.5830217790047572,
      "p95_height_nm": 2.492843310099053,
      "height_range_nm": 2.1869459133794478,
      "max_height_nm": 3.0141782893440263,
      "mean_height_nm": 1.67339585551812,
      "height_equivalent_radius_mean_nm": 0.83669792775906,
      "height_equivalent_radius_p95_nm": 1.2464216550495264,
      "volume_nm3": 23184.86689469075,
      "volume_equivalent_radius_nm": 17.68908352243172,
      "centroid_x_um": 1.1829570484581498,
      "centroid_y_um": 0.161653359030837
    },
    {
      "label": 13,
      "area_px": 17,
      "area_um2": 0.00103759765625,
      "equivalent_radius_nm": 18.173540983129993,
      "min_height_nm": 1.1401428820435981,
      "p50_height_nm": 1.6604179480424257,
      "p95_height_nm": 2.281016468174364,
      "height_range_nm": 1.1846006117498806,
      "max_height_nm": 2.3247434937934788,
      "mean_height_nm": 1.7235750496266573,
      "height_equivalent_radius_mean_nm": 0.8617875248133287,
      "height_equivalent_radius_p95_nm": 1.140508234087182,
      "volume_nm3": 1788.377431863597,
      "volume_equivalent_radius_nm": 7.529917023287028,
      "centroid_x_um": 1.3924632352941178,
      "centroid_y_um": 0.022058823529411766
    },
    {
      "label": 14,
      "area_px": 45,
      "area_um2": 0.00274658203125,
      "equivalent_radius_nm": 29.56795924242375,
      "min_height_nm": 1.0878963102705324,
      "p50_height_nm": 2.1713148250847762,
      "p95_height_nm": 3.3954503927715827,
      "height_range_nm": 2.390021220586486,
      "max_height_nm": 3.4779175308570185,
      "mean_height_nm": 2.2069639953511864,
      "height_equivalent_radius_mean_nm": 1.1034819976755932,
      "height_equivalent_radius_p95_nm": 1.6977251963857913,
      "volume_nm3": 6061.607653247278,
      "volume_equivalent_radius_nm": 11.310967063344176,
      "centroid_x_um": 1.4670138888888888,
      "centroid_y_um": 0.033854166666666664
    },
    {
      "label": 15,
      "area_px": 535,
      "area_um2": 0.03265380859375,
      "equivalent_radius_nm": 101.9511162123488,
      "min_height_nm": 0.9536876478313605,
      "p50_height_nm": 1.9058423827915991,
      "p95_height_nm": 5.813593012271067,
      "height_range_nm": 6.12196596402293,
      "max_height_nm": 7.075653611854291,
      "mean_height_nm": 2.500360029136407,
      "height_equivalent_radius_mean_nm": 1.2501800145682036,
      "height_equivalent_radius_p95_nm": 2.9067965061355334,
      "volume_nm3": 81646.27780688342,
      "volume_equivalent_radius_nm": 26.91220363946346,
      "centroid_x_um": 1.6119304906542056,
      "centroid_y_um": 0.1683265186915888
    },
    {
      "label": 16,
      "area_px": 97,
      "area_um2": 0.00592041015625,
      "equivalent_radius_nm": 43.41111704387824,
      "min_height_nm": 0.9995489051229478,
      "p50_height_nm": 1.5021883101469764,
      "p95_height_nm": 2.2863804887631525,
      "height_range_nm": 1.6029327779324094,
      "max_height_nm": 2.602481683055357,
      "mean_height_nm": 1.5723601392322157,
      "height_equivalent_radius_mean_nm": 0.7861800696161079,
      "height_equivalent_radius_p95_nm": 1.1431902443815762,
      "volume_nm3": 9309.016937593075,
      "volume_equivalent_radius_nm": 13.049836497545206,
      "centroid_x_um": 1.7594233247422681,
      "centroid_y_um": 0.08118556701030928
    },
    {
      "label": 17,
      "area_px": 14,
      "area_um2": 0.0008544921875,
      "equivalent_radius_nm": 16.49221970954981,
      "min_height_nm": 1.195985058127476,
      "p50_height_nm": 1.7687039283088555,
      "p95_height_nm": 2.6029657793275254,
      "height_range_nm": 1.4126056048328093,
      "max_height_nm": 2.6085906629602853,
      "mean_height_nm": 1.892948722132464,
      "height_equivalent_radius_mean_nm": 0.946474361066232,
      "height_equivalent_radius_p95_nm": 1.3014828896637627,
      "volume_nm3": 1617.5098944002987,
      "volume_equivalent_radius_nm": 7.282035283535578,
      "centroid_x_um": 1.8225446428571428,
      "centroid_y_um": 0.018415178571428572
    },
    {
      "label": 18,
      "area_px": 905,
      "area_um2": 0.05523681640625,
      "equivalent_radius_nm": 132.5987358289225,
      "min_height_nm": 0.6238619267962404,
      "p50_height_nm": 1.7723243291166584,
      "p95_height_nm": 5.5607385155476114,
      "height_range_nm": 6.890417088203649,
      "max_height_nm": 7.5142790149998895,
      "mean_height_nm": 2.295183424692961,
      "height_equivalent_radius_mean_nm": 1.1475917123464805,
      "height_equivalent_radius_p95_nm": 2.7803692577738057,
      "volume_nm3": 126778.62544843322,
      "volume_equivalent_radius_nm": 31.163948392980483,
      "centroid_x_um": 1.8634582182320443,
      "centroid_y_um": 0.304583908839779
    },
    {
      "label": 19,
      "area_px": 752,
      "area_um2": 0.0458984375,
      "equivalent_radius_nm": 120.87152856086014,
      "min_height_nm": 0.7348594654124364,
      "p50_height_nm": 1.5108713914760374,
      "p95_height_nm": 2.9614323234284314,
      "height_range_nm": 3.7473701549255654,
      "max_height_nm": 4.482229620338002,
      "mean_height_nm": 1.6840061882230148,
      "height_equivalent_radius_mean_nm": 0.8420030941115074,
      "height_equivalent_radius_p95_nm": 1.4807161617142157,
      "volume_nm3": 77293.25277976728,
      "volume_equivalent_radius_nm": 26.425161994862567,
      "centroid_x_um": 0.803939494680851,
      "centroid_y_um": 0.3091755319148936
    },
    {
      "label": 20,
      "area_px": 260,
      "area_um2": 0.015869140625,
      "equivalent_radius_nm": 71.07252877292547,
      "min_height_nm": 0.854035996196682,
      "p50_height_nm": 1.5436581490797137,
      "p95_height_nm": 2.56332263598813,
      "height_range_nm": 2.372587830093688,
      "max_height_nm": 3.22662382629037,
      "mean_height_nm": 1.650791234490351,
      "height_equivalent_radius_mean_nm": 0.8253956172451755,
      "height_equivalent_radius_p95_nm": 1.281661317994065,
      "volume_nm3": 26196.63824264473,
      "volume_equivalent_radius_nm": 18.424073231313002,
      "centroid_x_um": 1.3016826923076923,
      "centroid_y_um": 0.159375
    },
    {
      "label": 21,
      "area_px": 24,
      "area_um2": 0.00146484375,
      "equivalent_radius_nm": 21.59338434195847,
      "min_height_nm": 0.7784645640496555,
      "p50_height_nm": 1.6815441400445548,
      "p95_height_nm": 2.200571265603699,
      "height_range_nm": 1.4859681507680498,
      "max_height_nm": 2.2644327148177052,
      "mean_height_nm": 1.6606544266815533,
      "height_equivalent_radius_mean_nm": 0.8303272133407766,
      "height_equivalent_radius_p95_nm": 1.1002856328018495,
      "volume_nm3": 2432.5992578343066,
      "volume_equivalent_radius_nm": 8.343097524766296,
      "centroid_x_um": 0.08040364583333333,
      "centroid_y_um": 0.0654296875
    },
    {
      "label": 22,
      "area_px": 24,
      "area_um2": 0.00146484375,
      "equivalent_radius_nm": 21.59338434195847,
      "min_height_nm": 1.0329794449122156,
      "p50_height_nm": 1.2531705203180312,
      "p95_height_nm": 1.5555126450492596,
      "height_range_nm": 0.5580818018854958,
      "max_height_nm": 1.5910612467977114,
      "mean_height_nm": 1.2666437822051517,
      "height_equivalent_radius_mean_nm": 0.6333218911025759,
      "height_equivalent_radius_p95_nm": 0.7777563225246298,
      "volume_nm3": 1855.435227839578,
      "volume_equivalent_radius_nm": 7.622879644895155,
      "centroid_x_um": 1.7076822916666667,
      "centroid_y_um": 0.059244791666666664
    },
    {
      "label": 23,
      "area_px": 10,
      "area_um2": 0.0006103515625,
      "equivalent_radius_nm": 13.938469657443525,
      "min_height_nm": 1.1468642264781796,
      "p50_height_nm": 1.4143513471460836,
      "p95_height_nm": 1.7522010915363575,
      "height_range_nm": 0.629963865472742,
      "max_height_nm": 1.7768280919509216,
      "mean_height_nm": 1.4511733121919752,
      "height_equivalent_radius_mean_nm": 0.7255866560959876,
      "height_equivalent_radius_p95_nm": 0.8761005457681788,
      "volume_nm3": 885.7258985546723,
      "volume_equivalent_radius_nm": 5.95758496426631,
      "centroid_x_um": 0.01171875,
      "centroid_y_um": 0.0625
    },
    {
      "label": 24,
      "area_px": 18,
      "area_um2": 0.0010986328125,
      "equivalent_radius_nm": 18.700419393817157,
      "min_height_nm": 1.0908344224165933,
      "p50_height_nm": 1.5428325833404446,
      "p95_height_nm": 2.077759157581881,
      "height_range_nm": 1.0556982743672312,
      "max_height_nm": 2.1465326967838245,
      "mean_height_nm": 1.6173532481344308,
      "height_equivalent_radius_mean_nm": 0.8086766240672154,
      "height_equivalent_radius_p95_nm": 1.0388795787909404,
      "volume_nm3": 1776.87734780394,
      "volume_equivalent_radius_nm": 7.5137420336765155,
      "centroid_x_um": 1.52734375,
      "centroid_y_um": 0.0763888888888889
    },
    {
      "label": 25,
      "area_px": 708,
      "area_um2": 0.043212890625,
      "equivalent_radius_nm": 117.28209708440733,
      "min_height_nm": 0.8752687987954545,
      "p50_height_nm": 1.5385100361164543,
      "p95_height_nm": 2.7376304818861885,
      "height_range_nm": 3.0330588059228587,
      "max_height_nm": 3.908327604718313,
      "mean_height_nm": 1.6869555700737429,
      "height_equivalent_radius_mean_nm": 0.8434777850368714,
      "height_equivalent_radius_p95_nm": 1.3688152409430943,
      "volume_nm3": 72898.22653883116,
      "volume_equivalent_radius_nm": 25.91449705658909,
      "centroid_x_um": 0.4785818326271186,
      "centroid_y_um": 0.4863722634180791
    },
    {
      "label": 26,
      "area_px": 23,
      "area_um2": 0.00140380859375,
      "equivalent_radius_nm": 21.138735858617228,
      "min_height_nm": 1.1694599766223646,
      "p50_height_nm": 2.0133873398484683,
      "p95_height_nm": 2.8915826393394766,
      "height_range_nm": 1.809415559143345,
      "max_height_nm": 2.9788755357657095,
      "mean_height_nm": 2.0270149497245726,
      "height_equivalent_radius_mean_nm": 1.0135074748622863,
      "height_equivalent_radius_p95_nm": 1.4457913196697383,
      "volume_nm3": 2845.5410060830795,
      "volume_equivalent_radius_nm": 8.790739549632,
      "centroid_x_um": 0.17289402173913043,
      "centroid_y_um": 0.09680706521739131
    },
    {
      "label": 27,
      "area_px": 6,
      "area_um2": 0.0003662109375,
      "equivalent_radius_nm": 10.796692170979235,
      "min_height_nm": 1.2236022268104474,
      "p50_height_nm": 1.3060792169578597,
      "p95_height_nm": 1.4781366596675358,
      "height_range_nm": 0.2586811455760063,
      "max_height_nm": 1.4822833723864537,
      "mean_height_nm": 1.3445239182117747,
      "height_equivalent_radius_mean_nm": 0.6722619591058874,
      "height_equivalent_radius_p95_nm": 0.7390683298337679,
      "volume_nm3": 492.37936457950735,
      "volume_equivalent_radius_nm": 4.898582327957652,
      "centroid_x_um": 1.4140625,
      "centroid_y_um": 0.08203125
    },
    {
      "label": 28,
      "area_px": 438,
      "area_um2": 0.0267333984375,
      "equivalent_radius_nm": 92.24697834588704,
      "min_height_nm": 0.8317595028116853,
      "p50_height_nm": 1.5397536148134017,
      "p95_height_nm": 3.1243989048007523,
      "height_range_nm": 2.857082415360235,
      "max_height_nm": 3.6888419181719203,
      "mean_height_nm": 1.7252793067778087,
      "height_equivalent_radius_mean_nm": 0.8626396533889044,
      "height_equivalent_radius_p95_nm": 1.5621994524003762,
      "volume_nm3": 46122.579124064956,
      "volume_equivalent_radius_nm": 22.247181183020977,
      "centroid_x_um": 0.3064890125570776,
      "centroid_y_um": 0.3178331906392694
    },
    {
      "label": 29,
      "area_px": 6,
      "area_um2": 0.0003662109375,
      "equivalent_radius_nm": 10.796692170979235,
      "min_height_nm": 1.097516599330509,
      "p50_height_nm": 1.1765347298757853,
      "p95_height_nm": 1.3709820328655824,
      "height_range_nm": 0.2940680183690436,
      "max_height_nm": 1.3915846176995526,
      "mean_height_nm": 1.2087730650999304,
      "height_equivalent_radius_mean_nm": 0.6043865325499652,
      "height_equivalent_radius_p95_nm": 0.6854910164327912,
      "volume_nm3": 442.66591739499404,
      "volume_equivalent_radius_nm": 4.727836965804013,
      "centroid_x_um": 0.05859375,
      "centroid_y_um": 0.1015625
    },
    {
      "label": 30,
      "area_px": 36,
      "area_um2": 0.002197265625,
      "equivalent_radius_nm": 26.446386728801077,
      "min_height_nm": 1.0420691403331088,
      "p50_height_nm": 1.4657964218485833,
      "p95_height_nm": 2.655440370540956,
      "height_range_nm": 1.8405238683233573,
      "max_height_nm": 2.882593008656466,
      "mean_height_nm": 1.652386318924312,
      "height_equivalent_radius_mean_nm": 0.826193159462156,
      "height_equivalent_radius_p95_nm": 1.327720185270478,
      "volume_nm3": 3630.7316577926777,
      "volume_equivalent_radius_nm": 9.534586158550347,
      "centroid_x_um": 0.024088541666666668,
      "centroid_y_um": 0.1325954861111111
    },
    {
      "label": 31,
      "area_px": 67,
      "area_um2": 0.00408935546875,
      "equivalent_radius_nm": 36.078834152767115,
      "min_height_nm": 1.092857053348609,
      "p50_height_nm": 1.5890792462544754,
      "p95_height_nm": 2.3885224256199535,
      "height_range_nm": 1.4972414544277544,
      "max_height_nm": 2.5900985077763634,
      "mean_height_nm": 1.6380387591587164,
      "height_equivalent_radius_mean_nm": 0.8190193795793582,
      "height_equivalent_radius_p95_nm": 1.1942612128099768,
      "volume_nm3": 6698.522757790161,
      "volume_equivalent_radius_nm": 11.694010406087392,
      "centroid_x_um": 1.1007462686567164,
      "centroid_y_um": 0.16557835820895522
    },
    {
      "label": 32,
      "area_px": 51,
      "area_um2": 0.00311279296875,
      "equivalent_radius_nm": 31.477496336216394,
      "min_height_nm": 1.0696356889701388,
      "p50_height_nm": 1.5861357051444274,
      "p95_height_nm": 3.077307213279598,
      "height_range_nm": 2.2518648088227993,
      "max_height_nm": 3.321500497792938,
      "mean_height_nm": 1.7818412343879837,
      "height_equivalent_radius_mean_nm": 0.8909206171939918,
      "height_equivalent_radius_p95_nm": 1.538653606639799,
      "volume_nm3": 5546.502865831736,
      "volume_equivalent_radius_nm": 10.981041785429426,
      "centroid_x_um": 0.11871936274509803,
      "centroid_y_um": 0.14629289215686275
    },
    {
      "label": 33,
      "area_px": 510,
      "area_um2": 0.0311279296875,
      "equivalent_radius_nm": 99.5405834620491,
      "min_height_nm": 0.8940023683125693,
      "p50_height_nm": 1.604844240622902,
      "p95_height_nm": 3.6877982863972854,
      "height_range_nm": 3.7654532067368676,
      "max_height_nm": 4.659455575049437,
      "mean_height_nm": 1.8639202211439971,
      "height_equivalent_radius_mean_nm": 0.9319601105719986,
      "height_equivalent_radius_p95_nm": 1.8438991431986427,
      "volume_nm3": 58019.977586879795,
      "volume_equivalent_radius_nm": 24.01575894782191,
      "centroid_x_um": 0.9757199754901961,
      "centroid_y_um": 0.3890625
    },
    {
      "label": 34,
      "area_px": 44,
      "area_um2": 0.002685546875,
      "equivalent_radius_nm": 29.2375806133559,
      "min_height_nm": 1.026515421134481,
      "p50_height_nm": 1.455700580805871,
      "p95_height_nm": 2.487972226341504,
      "height_range_nm": 1.541999284055867,
      "max_height_nm": 2.568514705190348,
      "mean_height_nm": 1.5902454225130704,
      "height_equivalent_radius_mean_nm": 0.7951227112565352,
      "height_equivalent_radius_p95_nm": 1.243986113170752,
      "volume_nm3": 4270.678624913031,
      "volume_equivalent_radius_nm": 10.064744642679976,
      "centroid_x_um": 0.40287642045454547,
      "centroid_y_um": 0.18412642045454544
    },
    {
      "label": 35,
      "area_px": 35,
      "area_um2": 0.00213623046875,
      "equivalent_radius_nm": 26.076488977049006,
      "min_height_nm": 1.061441516961154,
      "p50_height_nm": 1.3273654111947817,
      "p95_height_nm": 1.6667034096032296,
      "height_range_nm": 0.7168949457100404,
      "max_height_nm": 1.7783364626711944,
      "mean_height_nm": 1.3428715194638505,
      "height_equivalent_radius_mean_nm": 0.6714357597319253,
      "height_equivalent_radius_p95_nm": 0.8333517048016148,
      "volume_nm3": 2868.683055495286,
      "volume_equivalent_radius_nm": 8.814506173764178,
      "centroid_x_um": 0.044642857142857144,
      "centroid_y_um": 0.19486607142857143
    },
    {
      "label": 36,
      "area_px": 8,
      "area_um2": 0.00048828125,
      "equivalent_radius_nm": 12.466946262544772,
      "min_height_nm": 1.0694551335969975,
      "p50_height_nm": 1.3031057949406744,
      "p95_height_nm": 1.5440273164149039,
      "height_range_nm": 0.4941613800555662,
      "max_height_nm": 1.5636165136525637,
      "mean_height_nm": 1.2999770032553268,
      "height_equivalent_radius_mean_nm": 0.6499885016276634,
      "height_equivalent_radius_p95_nm": 0.7720136582074519,
      "volume_nm3": 634.754396120765,
      "volume_equivalent_radius_nm": 5.3313726045881955,
      "centroid_x_um": 1.98828125,
      "centroid_y_um": 0.18359375
    },
    {
      "label": 37,
      "area_px": 14,
      "area_um2": 0.0008544921875,
      "equivalent_radius_nm": 16.49221970954981,
      "min_height_nm": 1.1203194549227655,
      "p50_height_nm": 1.2197207138406934,
      "p95_height_nm": 1.4503957211048515,
      "height_range_nm": 0.34699584316261056,
      "max_height_nm": 1.467315298085376,
      "mean_height_nm": 1.260218928343789,
      "height_equivalent_radius_mean_nm": 0.6301094641718945,
      "height_equivalent_radius_p95_nm": 0.7251978605524257,
      "volume_nm3": 1076.84722880939,
      "volume_equivalent_radius_nm": 6.358507118402103,
      "centroid_x_um": 0.7779017857142857,
      "centroid_y_um": 0.20033482142857142
    },
    {
      "label": 38,
      "area_px": 466,
      "area_um2": 0.0284423828125,
      "equivalent_radius_nm": 95.14983781301301,
      "min_height_nm": 0.9861589397930489,
      "p50_height_nm": 2.2868054055086526,
      "p95_height_nm": 8.890461533517337,
      "height_range_nm": 10.475485508124416,
      "max_height_nm": 11.461644447917465,
      "mean_height_nm": 3.1976543754923834,
      "height_equivalent_radius_mean_nm": 1.5988271877461917,
      "height_equivalent_radius_p95_nm": 4.445230766758669,
      "volume_nm3": 90948.90984981999,
      "volume_equivalent_radius_nm": 27.89777899575528,
      "centroid_x_um": 1.5053480418454936,
      "centroid_y_um": 0.4500737660944206
    },
    {
      "label": 39,
      "area_px": 60,
      "area_um2": 0.003662109375,
      "equivalent_radius_nm": 34.14213845600247,
      "min_height_nm": 1.0149420596761816,
      "p50_height_nm": 1.5361128375215904,
      "p95_height_nm": 2.5667057704567804,
      "height_range_nm": 1.7027736910659892,
      "max_height_nm": 2.7177157507421708,
      "mean_height_nm": 1.6525196913196254,
      "height_equivalent_radius_mean_nm": 0.8262598456598127,
      "height_equivalent_radius_p95_nm": 1.2833528852283902,
      "volume_nm3": 6051.707853953706,
      "volume_equivalent_radius_nm": 11.304806028994307,
      "centroid_x_um": 1.2196614583333334,
      "centroid_y_um": 0.2850260416666667
    },
    {
      "label": 40,
      "area_px": 46,
      "area_um2": 0.0028076171875,
      "equivalent_radius_nm": 29.894686942678955,
      "min_height_nm": 1.0929001337187514,
      "p50_height_nm": 1.5699036027135076,
      "p95_height_nm": 2.3847977869819217,
      "height_range_nm": 1.4126412485729576,
      "max_height_nm": 2.505541382291709,
      "mean_height_nm": 1.6263596730404835,
      "height_equivalent_radius_mean_nm": 0.8131798365202417,
      "height_equivalent_radius_p95_nm": 1.1923988934909608,
      "volume_nm3": 4566.195371085341,
      "volume_equivalent_radius_nm": 10.291735748918642,
      "centroid_x_um": 0.04874320652173913,
      "centroid_y_um": 0.2843070652173913
    },
    {
      "label": 41,
      "area_px": 101,
      "area_um2": 0.00616455078125,
      "equivalent_radius_nm": 44.2971495420855,
      "min_height_nm": 0.9787886885600601,
      "p50_height_nm": 1.3618555863526431,
      "p95_height_nm": 2.093161346168995,
      "height_range_nm": 1.7105040343702684,
      "max_height_nm": 2.6892927229303285,
      "mean_height_nm": 1.438120982853422,
      "height_equivalent_radius_mean_nm": 0.719060491426711,
      "height_equivalent_radius_p95_nm": 1.0465806730844975,
      "volume_nm3": 8865.36982838108,
      "volume_equivalent_radius_nm": 12.839144381014295,
      "centroid_x_um": 1.3689665841584158,
      "centroid_y_um": 0.3024443069306931
    },
    {
      "label": 42,
      "area_px": 6,
      "area_um2": 0.0003662109375,
      "equivalent_radius_nm": 10.796692170979235,
      "min_height_nm": 1.0657141449678913,
      "p50_height_nm": 1.2733430582335314,
      "p95_height_nm": 1.508648143990569,
      "height_range_nm": 0.49804193570552924,
      "max_height_nm": 1.5637560806734205,
      "mean_height_nm": 1.2836063277255745,
      "height_equivalent_radius_mean_nm": 0.6418031638627872,
      "height_equivalent_radius_p95_nm": 0.7543240719952845,
      "volume_nm3": 470.0706766573149,
      "volume_equivalent_radius_nm": 4.823454472932919,
      "centroid_x_um": 1.98046875,
      "centroid_y_um": 0.25
    },
    {
      "label": 43,
      "area_px": 22,
      "area_um2": 0.0013427734375,
      "equivalent_radius_nm": 20.674091517192295,
      "min_height_nm": 1.0867999564373816,
      "p50_height_nm": 1.4640132747669876,
      "p95_height_nm": 1.866715354270364,
      "height_range_nm": 0.8075207497242227,
      "max_height_nm": 1.8943207061616043,
      "mean_height_nm": 1.465764371034215,
      "height_equivalent_radius_mean_nm": 0.7328821855171075,
      "height_equivalent_radius_p95_nm": 0.933357677135182,
      "volume_nm3": 1968.1894630586382,
      "volume_equivalent_radius_nm": 7.774266624957967,
      "centroid_x_um": 0.11434659090909091,
      "centroid_y_um": 0.3114346590909091
    },
    {
      "label": 44,
      "area_px": 12,
      "area_um2": 0.000732421875,
      "equivalent_radius_nm": 15.268828496966247,
      "min_height_nm": 1.1390545744779437,
      "p50_height_nm": 1.317829489224842,
      "p95_height_nm": 1.6160701593627602,
      "height_range_nm": 0.5199337164889231,
      "max_height_nm": 1.6589882909668667,
      "mean_height_nm": 1.3300320887073662,
      "height_equivalent_radius_mean_nm": 0.6650160443536831,
      "height_equivalent_radius_p95_nm": 0.8080350796813801,
      "volume_nm3": 974.1445962212155,
      "volume_equivalent_radius_nm": 6.149572681987289,
      "centroid_x_um": 1.6536458333333333,
      "centroid_y_um": 0.3131510416666667
    },
    {
      "label": 45,
      "area_px": 26,
      "area_um2": 0.0015869140625,
      "equivalent_radius_nm": 22.475106999029656,
      "min_height_nm": 1.0813313190256513,
      "p50_height_nm": 1.6593039370900204,
      "p95_height_nm": 2.4816777765773566,
      "height_range_nm": 1.4556539065692409,
      "max_height_nm": 2.536985225594892,
      "mean_height_nm": 1.7271618997448963,
      "height_equivalent_radius_mean_nm": 0.8635809498724482,
      "height_equivalent_radius_p95_nm": 1.2408388882886783,
      "volume_nm3": 2740.857506919391,
      "volume_equivalent_radius_nm": 8.68159021989906,
      "centroid_x_um": 0.17427884615384615,
      "centroid_y_um": 0.35546875
    },
    {
      "label": 46,
      "area_px": 548,
      "area_um2": 0.033447265625,
      "equivalent_radius_nm": 103.18234012781822,
      "min_height_nm": 0.8296864450243888,
      "p50_height_nm": 1.4749812541252438,
      "p95_height_nm": 2.3701110197194293,
      "height_range_nm": 2.126684426973095,
      "max_height_nm": 2.956370871997484,
      "mean_height_nm": 1.5619548153914715,
      "height_equivalent_radius_mean_nm": 0.7809774076957358,
      "height_equivalent_radius_p95_nm": 1.1850555098597146,
      "volume_nm3": 52243.11760464639,
      "volume_equivalent_radius_nm": 23.190680470770882,
      "centroid_x_um": 1.1683536724452555,
      "centroid_y_um": 0.5416714187956204
    },
    {
      "label": 47,
      "area_px": 78,
      "area_um2": 0.0047607421875,
      "equivalent_radius_nm": 38.928027227866245,
      "min_height_nm": 1.0587362292000073,
      "p50_height_nm": 1.5153102205321785,
      "p95_height_nm": 2.162778057362477,
      "height_range_nm": 1.4429710532558333,
      "max_height_nm": 2.5017072824558406,
      "mean_height_nm": 1.5898104216250102,
      "height_equivalent_radius_mean_nm": 0.7949052108125051,
      "height_equivalent_radius_p95_nm": 1.0813890286812384,
      "volume_nm3": 7568.677544357349,
      "volume_equivalent_radius_nm": 12.179902110177093,
      "centroid_x_um": 0.6493389423076923,
      "centroid_y_um": 0.4075520833333333
    },
    {
      "label": 48,
      "area_px": 8,
      "area_um2": 0.00048828125,
      "equivalent_radius_nm": 12.466946262544772,
      "min_height_nm": 1.0868368060076106,
      "p50_height_nm": 1.2618221218679913,
      "p95_height_nm": 1.4545134277648484,
      "height_range_nm": 0.3731837582775208,
      "max_height_nm": 1.4600205642851314,
      "mean_height_nm": 1.2715849684744651,
      "height_equivalent_radius_mean_nm": 0.6357924842372326,
      "height_equivalent_radius_p95_nm": 0.7272567138824242,
      "volume_nm3": 620.8910978879225,
      "volume_equivalent_radius_nm": 5.292273433724454,
      "centroid_x_um": 1.4453125,
      "centroid_y_um": 0.34765625
    },
    {
      "label": 49,
      "area_px": 237,
      "area_um2": 0.01446533203125,
      "equivalent_radius_nm": 67.85615810284229,
      "min_height_nm": 1.0672364072821803,
      "p50_height_nm": 1.8221568928695324,
      "p95_height_nm": 4.48149515206183,
      "height_range_nm": 4.226631667198273,
      "max_height_nm": 5.293868074480454,
      "mean_height_nm": 2.179727036296826,
      "height_equivalent_radius_mean_nm": 1.089863518148413,
      "height_equivalent_radius_p95_nm": 2.240747576030915,
      "volume_nm3": 31530.47531752611,
      "volume_equivalent_radius_nm": 19.59810000604967,
      "centroid_x_um": 0.07578454641350212,
      "centroid_y_um": 0.514932753164557
    },
    {
      "label": 50,
      "area_px": 7,
      "area_um2": 0.00042724609375,
      "equivalent_radius_nm": 11.661760393441106,
      "min_height_nm": 1.1757518547431376,
      "p50_height_nm": 1.3278220880295004,
      "p95_height_nm": 1.5511985054749104,
      "height_range_nm": 0.4236967989082765,
      "max_height_nm": 1.599448653651414,
      "mean_height_nm": 1.3448794249811395,
      "height_equivalent_radius_mean_nm": 0.6724397124905698,
      "height_equivalent_radius_p95_nm": 0.7755992527374552,
      "volume_nm3": 574.5944808879381,
      "volume_equivalent_radius_nm": 5.157322387647255,
      "centroid_x_um": 0.9296875,
      "centroid_y_um": 0.3671875
    },
    {
      "label": 51,
      "area_px": 17,
      "area_um2": 0.00103759765625,
      "equivalent_radius_nm": 18.173540983129993,
      "min_height_nm": 1.0723543733907746,
      "p50_height_nm": 1.3281756925777572,
      "p95_height_nm": 1.5344844273589053,
      "height_range_nm": 0.5050573218035628,
      "max_height_nm": 1.5774116951943373,
      "mean_height_nm": 1.3140418036286527,
      "height_equivalent_radius_mean_nm": 0.6570209018143264,
      "height_equivalent_radius_p95_nm": 0.7672422136794527,
      "volume_nm3": 1363.4466956596127,
      "volume_equivalent_radius_nm": 6.8788607517147895,
      "centroid_x_um": 0.019301470588235295,
      "centroid_y_um": 0.3883272058823529
    },
    {
      "label": 52,
      "area_px": 56,
      "area_um2": 0.00341796875,
      "equivalent_radius_nm": 32.98443941909962,
      "min_height_nm": 1.0640219831400148,
      "p50_height_nm": 1.4437634419249439,
      "p95_height_nm": 2.1447499521206503,
      "height_range_nm": 1.179597931633457,
      "max_height_nm": 2.243619914773472,
      "mean_height_nm": 1.493421236529155,
      "height_equivalent_radius_mean_nm": 0.7467106182645775,
      "height_equivalent_radius_p95_nm": 1.0723749760603252,
      "volume_nm3": 5104.46711704301,
      "volume_equivalent_radius_nm": 10.681213607929902,
      "centroid_x_um": 1.2861328125,
      "centroid_y_um": 0.4193638392857143
    },
    {
      "label": 53,
      "area_px": 56,
      "area_um2": 0.00341796875,
      "equivalent_radius_nm": 32.98443941909962,
      "min_height_nm": 1.0711490110528918,
      "p50_height_nm": 1.5241375111694477,
      "p95_height_nm": 2.918924311653209,
      "height_range_nm": 2.149181966627687,
      "max_height_nm": 3.2203309776805784,
      "mean_height_nm": 1.762924216429592,
      "height_equivalent_radius_mean_nm": 0.881462108214796,
      "height_equivalent_radius_p95_nm": 1.4594621558266045,
      "volume_nm3": 6025.619880374582,
      "volume_equivalent_radius_nm": 11.28853820895505,
      "centroid_x_um": 1.6753627232142858,
      "centroid_y_um": 0.42982700892857145
    },
    {
      "label": 54,
      "area_px": 8,
      "area_um2": 0.00048828125,
      "equivalent_radius_nm": 12.466946262544772,
      "min_height_nm": 1.2653352461041305,
      "p50_height_nm": 1.469080173287709,
      "p95_height_nm": 1.6461087169553397,
      "height_range_nm": 0.41005981380548473,
      "max_height_nm": 1.6753950599096152,
      "mean_height_nm": 1.4531423257033134,
      "height_equivalent_radius_mean_nm": 0.7265711628516567,
      "height_equivalent_radius_p95_nm": 0.8230543584776698,
      "volume_nm3": 709.542151222321,
      "volume_equivalent_radius_nm": 5.533032192088988,
      "centroid_x_um": 0.37890625,
      "centroid_y_um": 0.41796875
    },
    {
      "label": 55,
      "area_px": 64,
      "area_um2": 0.00390625,
      "equivalent_radius_nm": 35.26184897173477,
      "min_height_nm": 1.0262932029782412,
      "p50_height_nm": 1.879878572381311,
      "p95_height_nm": 3.6732199899758564,
      "height_range_nm": 2.8935384034581513,
      "max_height_nm": 3.9198316064363925,
      "mean_height_nm": 2.1266407768665365,
      "height_equivalent_radius_mean_nm": 1.0633203884332683,
      "height_equivalent_radius_p95_nm": 1.8366099949879282,
      "volume_nm3": 8307.190534634909,
      "volume_equivalent_radius_nm": 12.563824293192809,
      "centroid_x_um": 0.3885498046875,
      "centroid_y_um": 0.50048828125
    },
    {
      "label": 56,
      "area_px": 17,
      "area_um2": 0.00103759765625,
      "equivalent_radius_nm": 18.173540983129993,
      "min_height_nm": 1.1006809423989463,
      "p50_height_nm": 1.2665321285413267,
      "p95_height_nm": 1.6219753692618701,
      "height_range_nm": 0.5370735601961909,
      "max_height_nm": 1.6377545025951372,
      "mean_height_nm": 1.3171961209996341,
      "height_equivalent_radius_mean_nm": 0.6585980604998171,
