Repository: lexwolf/nublar

# nublar

`nublar` is a scientific project for effective-medium / Mie-based optical simulations of silver nano-island deposition, with scripts to sweep filling fraction or deposition-step scenarios and generate analysis plots.

## Repository layout

- `src/`: C++ simulation and analysis code.
- `include/`: project headers.
- `bin/`: compiled executables (`mie`, `getmax`, `getenz`, `cm`, aliases).
- `scripts/bash/`: orchestration and workflow scripts.
- `scripts/gnuplot/`: hand-written plotting scripts plus generated gnuplot files under mirrored subdirectories such as `scripts/gnuplot/output/` and `scripts/gnuplot/experimental/`.
- `scripts/convert/`: conversion utilities for imported data.

File: data/experimental/intermediate/afm_batch/40s_2um/Nis_Ag_40s_2um_003_features.json (part 1 of 2)
{
  "summary": {
    "path": "data/experimental/raw/afm/Nis_Ag_40s_2um_003.stp",
    "rows": 256,
    "cols": 256,
    "x_size_um": 2.0,
    "y_size_um": 2.0,
    "dx_nm": 7.8125,
    "dy_nm": 7.8125,
    "z_min_nm": -22.46120468902588,
    "z_max_nm": 24.28490729522705,
    "z_mean_nm": -8.661313182002631,
    "z_std_nm": 10.997598159557839,
    "percentile_p01_nm": -20.08819406890869,
    "percentile_p50_nm": -14.199612159729005,
    "percentile_p99_nm": 16.329004675674447,
    "baseline_nm": -7.129591201523681,
    "threshold_nm": 5.325333454119917,
    "threshold_sigma": 2.6626667270599587,
    "coverage_fraction": 0.5027923583984375,
    "island_count": 115,
    "number_density_per_um2": 28.75,
    "equivalent_thickness_nm": 6.455392452498523,
    "mean_island_height_nm": 10.63792237242809,
    "mean_equivalent_radius_nm": 39.35655337593248,
    "std_equivalent_radius_nm": 63.38613274044656,
    "mean_p95_height_nm": 16.84210221320807,
    "mean_height_equivalent_radius_nm": 5.318961186214045,
    "mean_p95_height_equivalent_radius_nm": 8.421051106604034,
    "mean_volume_equivalent_radius_nm": 20.948211322932327,
    "std_volume_equivalent_radius_nm": 18.38902564194154,
    "mean_volume_nm3": 224535.3896521225
  },
  "islands": [
    {
      "label": 1,
      "area_px": 290,
      "area_um2": 0.0177001953125,
      "equivalent_radius_nm": 75.060956264577,
      "min_height_nm": 0.3389144971229161,
      "p50_height_nm": 11.294868197420943,
      "p95_height_nm": 23.742767619428943,
      "height_range_nm": 26.31102844658208,
      "max_height_nm": 26.649942943704993,
      "mean_height_nm": 12.521984414139261,
      "height_equivalent_radius_mean_nm": 6.260992207069631,
      "height_equivalent_radius_p95_nm": 11.871383809714471,
      "volume_nm3": 221641.5698303458,
      "volume_equivalent_radius_nm": 37.54229944514189,
      "centroid_x_um": 0.10231681034482759,
      "centroid_y_um": 0.07273706896551724
    },
    {
      "label": 2,
      "area_px": 2126,
      "area_um2": 0.1297607421875,
      "equivalent_radius_nm": 203.23416808407816,
      "min_height_nm": 1.6780137514514468,
      "p50_height_nm": 13.199172099724127,
      "p95_height_nm": 24.949688333743634,
      "height_range_nm": 35.59912844092439,
      "max_height_nm": 37.277142192375834,
      "mean_height_nm": 13.97149791975691,
      "height_equivalent_radius_mean_nm": 6.985748959878455,
      "height_equivalent_radius_p95_nm": 12.474844166871817,
      "volume_nm3": 1812951.939538769,
      "volume_equivalent_radius_nm": 75.64250349623721,
      "centroid_x_um": 0.35976819731890874,
      "centroid_y_um": 0.32790451552210725
    },
    {
      "label": 3,
      "area_px": 25,
      "area_um2": 0.00152587890625,
      "equivalent_radius_nm": 22.03865560733423,
      "min_height_nm": 6.626610580552358,
      "p50_height_nm": 13.514627603093533,
      "p95_height_nm": 18.214688735376782,
      "height_range_nm": 11.966448310188268,
      "max_height_nm": 18.593058890740625,
      "mean_height_nm": 12.891240881652884,
      "height_equivalent_radius_mean_nm": 6.445620440826442,
      "height_equivalent_radius_p95_nm": 9.107344367688391,
      "volume_nm3": 19670.47253670179,
      "volume_equivalent_radius_nm": 16.745909039686172,
      "centroid_x_um": 0.386875,
      "centroid_y_um": 0.0184375
    },
    {
      "label": 4,
      "area_px": 25,
      "area_um2": 0.00152587890625,
      "equivalent_radius_nm": 22.03865560733423,
      "min_height_nm": 5.905392485186847,
      "p50_height_nm": 11.789123830309322,
      "p95_height_nm": 20.645052862583906,
      "height_range_nm": 16.595158838676,
      "max_height_nm": 22.500551323862847,
      "mean_height_nm": 12.43223755701033,
      "height_equivalent_radius_mean_nm": 6.216118778505165,
      "height_equivalent_radius_p95_nm": 10.322526431291953,
      "volume_nm3": 18970.089045731096,
      "volume_equivalent_radius_nm": 16.54475168636981,
      "centroid_x_um": 0.50375,
      "centroid_y_um": 0.02125
    },
    {
      "label": 5,
      "area_px": 7,
      "area_um2": 0.00042724609375,
      "equivalent_radius_nm": 11.661760393441106,
      "min_height_nm": 5.310899402596933,
      "p50_height_nm": 7.517193192644454,
      "p95_height_nm": 8.801279638799679,
      "height_range_nm": 3.6247866193592504,
      "max_height_nm": 8.935686021956183,
      "mean_height_nm": 7.451731986403027,
      "height_equivalent_radius_mean_nm": 3.7258659932015137,
      "height_equivalent_radius_p95_nm": 4.4006398193998395,
      "volume_nm3": 3183.7233828626217,
      "volume_equivalent_radius_nm": 9.126037295397067,
      "centroid_x_um": 0.7109375,
      "centroid_y_um": 0.0078125
    },
    {
      "label": 6,
      "area_px": 7322,
      "area_um2": 0.4468994140625,
      "equivalent_radius_nm": 377.1637596931035,
      "min_height_nm": 1.0254265107195444,
      "p50_height_nm": 12.04224723921626,
      "p95_height_nm": 25.23752605860255,
      "height_range_nm": 34.14667736983141,
      "max_height_nm": 35.17210388055095,
      "mean_height_nm": 13.350781205967664,
      "height_equivalent_radius_mean_nm": 6.675390602983832,
      "height_equivalent_radius_p95_nm": 12.618763029301276,
      "volume_nm3": 5966456.298223586,
      "volume_equivalent_radius_nm": 112.51470474865255,
      "centroid_x_um": 1.288591957456979,
      "centroid_y_um": 0.46239394120458893
    },
    {
      "label": 7,
      "area_px": 11,
      "area_um2": 0.00067138671875,
      "equivalent_radius_nm": 14.61879030667795,
      "min_height_nm": 5.711714620329348,
      "p50_height_nm": 9.229426495424391,
      "p95_height_nm": 14.972067809265454,
      "height_range_nm": 10.055024847131056,
      "max_height_nm": 15.766739467460404,
      "mean_height_nm": 10.025918421740394,
      "height_equivalent_radius_mean_nm": 5.012959210870197,
      "height_equivalent_radius_p95_nm": 7.486033904632727,
      "volume_nm3": 6731.2684716274625,
      "volume_equivalent_radius_nm": 11.713034820835349,
      "centroid_x_um": 1.0284090909090908,
      "centroid_y_um": 0.014914772727272728
    },
    {
      "label": 8,
      "area_px": 50,
      "area_um2": 0.0030517578125,
      "equivalent_radius_nm": 31.167365656361927,
      "min_height_nm": 5.590401345144409,
      "p50_height_nm": 17.02755060957563,
      "p95_height_nm": 25.776474531430114,
      "height_range_nm": 21.133302474979082,
      "max_height_nm": 26.723703820123493,
      "mean_height_nm": 15.869788013400631,
      "height_equivalent_radius_mean_nm": 7.934894006700316,
      "height_equivalent_radius_p95_nm": 12.888237265715057,
      "volume_nm3": 48430.74955261424,
      "volume_equivalent_radius_nm": 22.61227162879591,
      "centroid_x_um": 1.193125,
      "centroid_y_um": 0.029375
    },
    {
      "label": 9,
      "area_px": 10,
      "area_um2": 0.0006103515625,
      "equivalent_radius_nm": 13.938469657443525,
      "min_height_nm": 6.259722835720885,
      "p50_height_nm": 11.281753793416579,
      "p95_height_nm": 16.780602572846107,
      "height_range_nm": 11.22955504778001,
      "max_height_nm": 17.489277883500897,
      "mean_height_nm": 11.224573603544936,
      "height_equivalent_radius_mean_nm": 5.612286801772468,
      "height_equivalent_radius_p95_nm": 8.390301286423053,
      "volume_nm3": 6850.936037319908,
      "volume_equivalent_radius_nm": 11.782038417649957,
      "centroid_x_um": 1.87109375,
      "centroid_y_um": 0.0140625
    },
    {
      "label": 10,
      "area_px": 728,
      "area_um2": 0.04443359375,
      "equivalent_radius_nm": 118.92708761799935,
      "min_height_nm": 3.1062617513868753,
      "p50_height_nm": 10.795469174086534,
      "p95_height_nm": 22.24992304183507,
      "height_range_nm": 25.865436489762224,
      "max_height_nm": 28.9716982411491,
      "mean_height_nm": 11.942091205497263,
      "height_equivalent_radius_mean_nm": 5.971045602748632,
      "height_equivalent_radius_p95_nm": 11.124961520917536,
      "volume_nm3": 530630.0291505131,
      "volume_equivalent_radius_nm": 50.22281732560346,
      "centroid_x_um": 0.6473321600274725,
      "centroid_y_um": 0.2914878090659341
    },
    {
      "label": 11,
      "area_px": 6,
      "area_um2": 0.0003662109375,
      "equivalent_radius_nm": 10.796692170979235,
      "min_height_nm": 5.531336670139778,
      "p50_height_nm": 7.6497221584749475,
      "p95_height_nm": 10.968625599506964,
      "height_range_nm": 5.917542623521463,
      "max_height_nm": 11.448879293661241,
      "mean_height_nm": 8.169662737004913,
      "height_equivalent_radius_mean_nm": 4.084831368502456,
      "height_equivalent_radius_p95_nm": 5.484312799753482,
      "volume_nm3": 2991.8198499773853,
      "volume_equivalent_radius_nm": 8.938862906868792,
      "centroid_x_um": 1.2734375,
      "centroid_y_um": 0.01953125
    },
    {
      "label": 12,
      "area_px": 11,
      "area_um2": 0.00067138671875,
      "equivalent_radius_nm": 14.61879030667795,
      "min_height_nm": 6.179167901077072,
      "p50_height_nm": 9.303249468496,
      "p95_height_nm": 14.01829920832444,
      "height_range_nm": 7.955558290144925,
      "max_height_nm": 14.134726191221997,
      "mean_height_nm": 9.481793143770101,
      "height_equivalent_radius_mean_nm": 4.740896571885051,
      "height_equivalent_radius_p95_nm": 7.00914960416222,
      "volume_nm3": 6365.949986662055,
      "volume_equivalent_radius_nm": 11.497185478283557,
      "centroid_x_um": 1.5965909090909092,
      "centroid_y_um": 0.030539772727272728
    },
    {
      "label": 13,
      "area_px": 8,
      "area_um2": 0.00048828125,
      "equivalent_radius_nm": 12.466946262544772,
      "min_height_nm": 6.900590921990825,
      "p50_height_nm": 8.666478689833802,
      "p95_height_nm": 11.056685526643715,
      "height_range_nm": 4.9106617141497315,
      "max_height_nm": 11.811252636140557,
      "mean_height_nm": 8.875662154349602,
      "height_equivalent_radius_mean_nm": 4.437831077174801,
      "height_equivalent_radius_p95_nm": 5.528342763321858,
      "volume_nm3": 4333.819411303516,
      "volume_equivalent_radius_nm": 10.114103659084053,
      "centroid_x_um": 1.8994140625,
      "centroid_y_um": 0.0458984375
    },
    {
      "label": 14,
      "area_px": 29,
      "area_um2": 0.00177001953125,
      "equivalent_radius_nm": 23.73635851463476,
      "min_height_nm": 5.431160071462068,
      "p50_height_nm": 10.137336020190533,
      "p95_height_nm": 16.697477139951104,
      "height_range_nm": 11.595247482092905,
      "max_height_nm": 17.02640755355497,
      "mean_height_nm": 10.453812912223501,
      "height_equivalent_radius_mean_nm": 5.226906456111751,
      "height_equivalent_radius_p95_nm": 8.348738569975552,
      "volume_nm3": 18503.45303066904,
      "volume_equivalent_radius_nm": 16.407965123982198,
      "centroid_x_um": 1.1198814655172413,
      "centroid_y_um": 0.08216594827586207
    },
    {
      "label": 15,
      "area_px": 103,
      "area_um2": 0.00628662109375,
      "equivalent_radius_nm": 44.733585199849344,
      "min_height_nm": 3.5907294262515874,
      "p50_height_nm": 9.52414443677701,
      "p95_height_nm": 21.19951764403519,
      "height_range_nm": 20.73736300374423,
      "max_height_nm": 24.328092429995817,
      "mean_height_nm": 11.360815837663603,
      "height_equivalent_radius_mean_nm": 5.6804079188318015,
      "height_equivalent_radius_p95_nm": 10.599758822017595,
      "volume_nm3": 71421.14448726508,
      "volume_equivalent_radius_nm": 25.738272740589064,
      "centroid_x_um": 1.734981796116505,
      "centroid_y_um": 0.1160497572815534
    },
    {
      "label": 16,
      "area_px": 20,
      "area_um2": 0.001220703125,
      "equivalent_radius_nm": 19.7119728282825,
      "min_height_nm": 6.0810584916395225,
      "p50_height_nm": 9.945381080291877,
      "p95_height_nm": 17.679924668071013,
      "height_range_nm": 13.372114029935519,
      "max_height_nm": 19.45317252157504,
      "mean_height_nm": 11.12086676205921,
      "height_equivalent_radius_mean_nm": 5.560433381029605,
      "height_equivalent_radius_p95_nm": 8.839962334035507,
      "volume_nm3": 13575.27680915431,
      "volume_equivalent_radius_nm": 14.798579441244758,
      "centroid_x_um": 1.391015625,
      "centroid_y_um": 0.119140625
    },
    {
      "label": 17,
      "area_px": 15,
      "area_um2": 0.00091552734375,
      "equivalent_radius_nm": 17.071069228001235,
      "min_height_nm": 5.413052753097777,
      "p50_height_nm": 9.971920124462793,
      "p95_height_nm": 15.221581611541872,
      "height_range_nm": 10.017109562297362,
      "max_height_nm": 15.430162315395139,
      "mean_height_nm": 9.832843421166661,
      "height_equivalent_radius_mean_nm": 4.9164217105833306,
      "height_equivalent_radius_p95_nm": 7.610790805770936,
      "volume_nm3": 9002.237018890375,
      "volume_equivalent_radius_nm": 12.904879232454629,
      "centroid_x_um": 0.7041666666666667,
      "centroid_y_um": 0.12864583333333332
    },
    {
      "label": 18,
      "area_px": 36,
      "area_um2": 0.002197265625,
      "equivalent_radius_nm": 26.446386728801077,
      "min_height_nm": 6.31142428950707,
      "p50_height_nm": 11.445784604866553,
      "p95_height_nm": 24.74636564772263,
      "height_range_nm": 19.752850975525963,
      "max_height_nm": 26.064275265033032,
      "mean_height_nm": 14.110695562813646,
      "height_equivalent_radius_mean_nm": 7.055347781406823,
      "height_equivalent_radius_p95_nm": 12.373182823861315,
      "volume_nm3": 31004.946305010453,
      "volume_equivalent_radius_nm": 19.488606710390904,
      "centroid_x_um": 0.020833333333333332,
      "centroid_y_um": 0.1814236111111111
    },
    {
      "label": 19,
      "area_px": 8,
      "area_um2": 0.00048828125,
      "equivalent_radius_nm": 12.466946262544772,
      "min_height_nm": 6.590129817184648,
      "p50_height_nm": 8.918945879326232,
      "p95_height_nm": 12.965786187668323,
      "height_range_nm": 6.729610081357018,
      "max_height_nm": 13.319739898541666,
      "mean_height_nm": 9.597471072580435,
      "height_equivalent_radius_mean_nm": 4.798735536290217,
      "height_equivalent_radius_p95_nm": 6.482893093834162,
      "volume_nm3": 4686.265172158415,
      "volume_equivalent_radius_nm": 10.381164750202519,
      "centroid_x_um": 0.1103515625,
      "centroid_y_um": 0.1962890625
    },
    {
      "label": 20,
      "area_px": 18,
      "area_um2": 0.0010986328125,
      "equivalent_radius_nm": 18.700419393817157,
      "min_height_nm": 7.005145244834726,
      "p50_height_nm": 10.976945654019044,
      "p95_height_nm": 17.720800763681297,
      "height_range_nm": 11.774983980968177,
      "max_height_nm": 18.780129225802902,
      "mean_height_nm": 11.9389816198544,
      "height_equivalent_radius_mean_nm": 5.9694908099272,
      "height_equivalent_radius_p95_nm": 8.860400381840648,
      "volume_nm3": 13116.556955406446,
      "volume_equivalent_radius_nm": 14.62998048106386,
      "centroid_x_um": 0.078125,
      "centroid_y_um": 0.22265625
    },
    {
      "label": 21,
      "area_px": 27,
      "area_um2": 0.00164794921875,
      "equivalent_radius_nm": 22.903242745449372,
      "min_height_nm": 5.517502117992549,
      "p50_height_nm": 14.785290659032965,
      "p95_height_nm": 27.10316130995933,
      "height_range_nm": 22.47489754450909,
      "max_height_nm": 27.99239966250164,
      "mean_height_nm": 15.956764598048242,
      "height_equivalent_radius_mean_nm": 7.978382299024121,
      "height_equivalent_radius_p95_nm": 13.551580654979665,
      "volume_nm3": 26295.937753131257,
      "volume_equivalent_radius_nm": 18.447322966512083,
      "centroid_x_um": 0.019965277777777776,
      "centroid_y_um": 0.26186342592592593
    },
    {
      "label": 22,
      "area_px": 44,
      "area_um2": 0.002685546875,
      "equivalent_radius_nm": 29.2375806133559,
      "min_height_nm": 5.3821330620106815,
      "p50_height_nm": 13.748471127686583,
      "p95_height_nm": 25.368321677103715,
      "height_range_nm": 21.542109782786248,
      "max_height_nm": 26.92424284479693,
      "mean_height_nm": 14.676791608581466,
      "height_equivalent_radius_mean_nm": 7.338395804290733,
      "height_equivalent_radius_p95_nm": 12.684160838551858,
      "volume_nm3": 39415.21183945218,
      "volume_equivalent_radius_nm": 21.11179135933341,
      "centroid_x_um": 1.4646661931818181,
      "centroid_y_um": 0.26811079545454547
    },
    {
      "label": 23,
      "area_px": 893,
      "area_um2": 0.05450439453125,
      "equivalent_radius_nm": 131.71669453701992,
      "min_height_nm": 3.828998512937602,
      "p50_height_nm": 11.18059390225741,
      "p95_height_nm": 24.250634830479857,
      "height_range_nm": 25.548415603333204,
      "max_height_nm": 29.377414116270806,
      "mean_height_nm": 12.618967044844354,
      "height_equivalent_radius_mean_nm": 6.309483522422177,
      "height_equivalent_radius_p95_nm": 12.125317415239929,
      "volume_nm3": 687789.1583890385,
      "volume_equivalent_radius_nm": 54.7590080234893,
      "centroid_x_um": 1.8875542413213886,
      "centroid_y_um": 0.5950535414333706
    },
    {
      "label": 24,
      "area_px": 262,
      "area_um2": 0.0159912109375,
      "equivalent_radius_nm": 71.34536098063148,
      "min_height_nm": 3.233160920939721,
      "p50_height_nm": 13.565723179513629,
      "p95_height_nm": 26.727080823910246,
      "height_range_nm": 27.986913011008365,
      "max_height_nm": 31.220073931948086,
      "mean_height_nm": 14.380976704861054,
      "height_equivalent_radius_mean_nm": 7.190488352430527,
      "height_equivalent_radius_p95_nm": 13.363540411955123,
      "volume_nm3": 229969.23197470678,
      "volume_equivalent_radius_nm": 38.006718581612205,
      "centroid_x_um": 0.4427779103053435,
      "centroid_y_um": 0.34118559160305345
    },
    {
      "label": 25,
      "area_px": 230,
      "area_um2": 0.0140380859375,
      "equivalent_radius_nm": 66.8465521699055,
      "min_height_nm": 3.2450207309153196,
      "p50_height_nm": 11.505332077823576,
      "p95_height_nm": 19.532487107855502,
      "height_range_nm": 20.076269297875797,
      "max_height_nm": 23.321290028791115,
      "mean_height_nm": 11.893719429204097,
      "height_equivalent_radius_mean_nm": 5.9468597146020485,
      "height_equivalent_radius_p95_nm": 9.766243553927751,
      "volume_nm3": 166965.05546368056,
      "volume_equivalent_radius_nm": 34.15956452791383,
      "centroid_x_um": 0.07150135869565218,
      "centroid_y_um": 0.4246263586956522
    },
    {
      "label": 26,
      "area_px": 35,
      "area_um2": 0.00213623046875,
      "equivalent_radius_nm": 26.076488977049006,
      "min_height_nm": 5.173012595227725,
      "p50_height_nm": 8.241333895303853,
      "p95_height_nm": 16.66955034846507,
      "height_range_nm": 12.4361091701774,
      "max_height_nm": 17.609121765405124,
      "mean_height_nm": 9.52272030965126,
      "height_equivalent_radius_mean_nm": 4.76136015482563,
      "height_equivalent_radius_p95_nm": 8.334775174232535,
      "volume_nm3": 20342.725270861458,
      "volume_equivalent_radius_nm": 16.934544055545402,
      "centroid_x_um": 1.4095982142857142,
      "centroid_y_um": 0.32522321428571427
    },
    {
      "label": 27,
      "area_px": 24,
      "area_um2": 0.00146484375,
      "equivalent_radius_nm": 21.59338434195847,
      "min_height_nm": 5.692593740650021,
      "p50_height_nm": 9.147385204884712,
      "p95_height_nm": 13.713119691056706,
      "height_range_nm": 8.163932253191746,
      "max_height_nm": 13.856525993841768,
      "mean_height_nm": 9.601319828387174,
      "height_equivalent_radius_mean_nm": 4.800659914193587,
      "height_equivalent_radius_p95_nm": 6.856559845528353,
      "volume_nm3": 14064.433342364026,
      "volume_equivalent_radius_nm": 14.974231509283106,
      "centroid_x_um": 0.8430989583333334,
      "centroid_y_um": 0.3587239583333333
    },
    {
      "label": 28,
      "area_px": 6,
      "area_um2": 0.0003662109375,
      "equivalent_radius_nm": 10.796692170979235,
      "min_height_nm": 6.007528966959162,
      "p50_height_nm": 8.06376189762716,
      "p95_height_nm": 9.928467670616827,
      "height_range_nm": 4.165119501739584,
      "max_height_nm": 10.172648468698746,
      "mean_height_nm": 8.156148679369059,
      "height_equivalent_radius_mean_nm": 4.078074339684529,
      "height_equivalent_radius_p95_nm": 4.964233835308414,
      "volume_nm3": 2986.87085426113,
      "volume_equivalent_radius_nm": 8.933931370035307,
      "centroid_x_um": 0.37890625,
      "centroid_y_um": 0.375
    },
    {
      "label": 29,
      "area_px": 10,
      "area_um2": 0.0006103515625,
      "equivalent_radius_nm": 13.938469657443525,
      "min_height_nm": 6.004090080065127,
      "p50_height_nm": 7.183779778527585,
      "p95_height_nm": 10.42520399876242,
      "height_range_nm": 4.835144841997763,
      "max_height_nm": 10.83923492206289,
      "mean_height_nm": 7.764550273609805,
      "height_equivalent_radius_mean_nm": 3.8822751368049024,
      "height_equivalent_radius_p95_nm": 5.21260199938121,
      "volume_nm3": 4739.105391607547,
      "volume_equivalent_radius_nm": 10.420036795348304,
      "centroid_x_um": 1.625,
      "centroid_y_um": 0.39453125
    },
    {
      "label": 30,
      "area_px": 6,
      "area_um2": 0.0003662109375,
      "equivalent_radius_nm": 10.796692170979235,
      "min_height_nm": 7.713183544766903,
      "p50_height_nm": 8.320508483680394,
      "p95_height_nm": 10.364442864327687,
      "height_range_nm": 2.7138778214671024,
      "max_height_nm": 10.427061366234005,
      "mean_height_nm": 8.787111436706326,
      "height_equivalent_radius_mean_nm": 4.393555718353163,
      "height_equivalent_radius_p95_nm": 5.182221432163844,
      "volume_nm3": 3217.9363171531954,
      "volume_equivalent_radius_nm": 9.158610971248379,
      "centroid_x_um": 1.328125,
      "centroid_y_um": 0.41015625
    },
    {
      "label": 31,
      "area_px": 96,
      "area_um2": 0.005859375,
      "equivalent_radius_nm": 43.18676868391694,
      "min_height_nm": 5.285777054791163,
      "p50_height_nm": 11.229886115601584,
      "p95_height_nm": 27.667581993378676,
      "height_range_nm": 24.74429301351431,
      "max_height_nm": 30.03007006830547,
      "mean_height_nm": 13.552502597263297,
      "height_equivalent_radius_mean_nm": 6.7762512986316485,
      "height_equivalent_radius_p95_nm": 13.833790996689338,
      "volume_nm3": 79409.19490583963,
      "volume_equivalent_radius_nm": 26.664128556984565,
      "centroid_x_um": 1.7315266927083333,
      "centroid_y_um": 0.539794921875
    },
    {
      "label": 32,
      "area_px": 60,
      "area_um2": 0.003662109375,
      "equivalent_radius_nm": 34.14213845600247,
      "min_height_nm": 5.480744499303412,
      "p50_height_nm": 14.796299943755347,
      "p95_height_nm": 21.521958438634307,
      "height_range_nm": 17.075801933974496,
      "max_height_nm": 22.55654643327791,
      "mean_height_nm": 14.196106510629388,
      "height_equivalent_radius_mean_nm": 7.098053255314694,
      "height_equivalent_radius_p95_nm": 10.760979219317154,
      "volume_nm3": 51987.69474107442,
      "volume_equivalent_radius_nm": 23.15282470433744,
      "centroid_x_um": 0.9381510416666666,
      "centroid_y_um": 0.5252604166666667
    },
    {
      "label": 33,
      "area_px": 53,
      "area_um2": 0.00323486328125,
      "equivalent_radius_nm": 32.08876692668029,
      "min_height_nm": 5.898868315318802,
      "p50_height_nm": 9.978464816165161,
      "p95_height_nm": 19.72251969366831,
      "height_range_nm": 16.11881191647567,
      "max_height_nm": 22.017680231794472,
      "mean_height_nm": 11.543766436938332,
      "height_equivalent_radius_mean_nm": 5.771883218469166,
      "height_equivalent_radius_p95_nm": 9.861259846834155,
      "volume_nm3": 37342.50617417796,
      "volume_equivalent_radius_nm": 20.735043496044423,
      "centroid_x_um": 0.13620283018867924,
      "centroid_y_um": 0.550560141509434
    },
    {
      "label": 34,
      "area_px": 27,
      "area_um2": 0.00164794921875,
      "equivalent_radius_nm": 22.903242745449372,
      "min_height_nm": 3.6768307869960846,
      "p50_height_nm": 8.847883111694944,
      "p95_height_nm": 12.812663088471648,
      "height_range_nm": 9.960393960796804,
      "max_height_nm": 13.637224747792889,
      "mean_height_nm": 8.708839301401692,
      "height_equivalent_radius_mean_nm": 4.354419650700846,
      "height_equivalent_radius_p95_nm": 6.406331544235824,
      "volume_nm3": 14351.724922964215,
      "volume_equivalent_radius_nm": 15.07550367177096,
      "centroid_x_um": 0.7436342592592593,
      "centroid_y_um": 0.5625
    },
    {
      "label": 35,
      "area_px": 8,
      "area_um2": 0.00048828125,
      "equivalent_radius_nm": 12.466946262544772,
      "min_height_nm": 6.308949692666361,
      "p50_height_nm": 8.44148891562344,
      "p95_height_nm": 11.724334195612565,
      "height_range_nm": 6.206258607201534,
      "max_height_nm": 12.515208299867895,
      "mean_height_nm": 8.6472403971366,
      "height_equivalent_radius_mean_nm": 4.3236201985683,
      "height_equivalent_radius_p95_nm": 5.8621670978062825,
      "volume_nm3": 4222.285350164355,
      "volume_equivalent_radius_nm": 10.026583857014213,
      "centroid_x_um": 0.7041015625,
      "centroid_y_um": 0.5537109375
    },
    {
      "label": 36,
      "area_px": 52,
      "area_um2": 0.003173828125,
      "equivalent_radius_nm": 31.784601133814213,
      "min_height_nm": 5.361838279098533,
      "p50_height_nm": 8.500816729054074,
      "p95_height_nm": 17.466885861868253,
      "height_range_nm": 14.952870788679354,
      "max_height_nm": 20.314709067777887,
      "mean_height_nm": 9.766297492984622,
      "height_equivalent_radius_mean_nm": 4.883148746492311,
      "height_equivalent_radius_p95_nm": 8.733442930934126,
      "volume_nm3": 30996.549660351586,
      "volume_equivalent_radius_nm": 19.486847274137478,
      "centroid_x_um": 0.9044471153846154,
      "centroid_y_um": 0.5916466346153846
    },
    {
      "label": 37,
      "area_px": 194,
      "area_um2": 0.0118408203125,
      "equivalent_radius_nm": 61.39259048121843,
      "min_height_nm": 4.737285361989429,
      "p50_height_nm": 11.607128347579069,
      "p95_height_nm": 23.458611016859606,
      "height_range_nm": 22.100096667566007,
      "max_height_nm": 26.837382029555435,
      "mean_height_nm": 12.601462627543219,
      "height_equivalent_radius_mean_nm": 6.300731313771609,
      "height_equivalent_radius_p95_nm": 11.729305508429803,
      "volume_nm3": 149211.65464742336,
      "volume_equivalent_radius_nm": 32.90319305985284,
      "centroid_x_um": 0.5291961984536082,
      "centroid_y_um": 0.6634584407216495
    },
    {
      "label": 38,
      "area_px": 64,
      "area_um2": 0.00390625,
      "equivalent_radius_nm": 35.26184897173477,
      "min_height_nm": 4.0852390151237765,
      "p50_height_nm": 11.88482423701742,
      "p95_height_nm": 23.136750623275343,
      "height_range_nm": 20.056116846123842,
      "max_height_nm": 24.141355861247618,
      "mean_height_nm": 12.789444565571273,
      "height_equivalent_radius_mean_nm": 6.3947222827856365,
      "height_equivalent_radius_p95_nm": 11.568375311637672,
      "volume_nm3": 49958.767834262784,
      "volume_equivalent_radius_nm": 22.847623651738427,
      "centroid_x_um": 0.039794921875,
      "centroid_y_um": 0.62353515625
    },
    {
      "label": 39,
      "area_px": 82,
      "area_um2": 0.0050048828125,
      "equivalent_radius_nm": 39.91370289023665,
      "min_height_nm": 5.38663452168799,
      "p50_height_nm": 12.23412256142381,
      "p95_height_nm": 21.219383898912103,
      "height_range_nm": 20.850912553673624,
      "max_height_nm": 26.23754707536161,
      "mean_height_nm": 12.61677914581081,
      "height_equivalent_radius_mean_nm": 6.308389572905405,
      "height_equivalent_radius_p95_nm": 10.609691949456051,
      "volume_nm3": 63145.50109597696,
      "volume_equivalent_radius_nm": 24.70308929444208,
      "centroid_x_um": 0.7873475609756098,
      "centroid_y_um": 0.6165205792682927
    },
    {
      "label": 40,
      "area_px": 915,
      "area_um2": 0.05584716796875,
      "equivalent_radius_nm": 133.32931290537672,
      "min_height_nm": 3.670675409850112,
      "p50_height_nm": 11.685707847943096,
      "p95_height_nm": 25.74973640790016,
      "height_range_nm": 28.60411795641138,
      "max_height_nm": 32.27479336626149,
      "mean_height_nm": 13.334367405738682,
      "height_equivalent_radius_mean_nm": 6.667183702869341,
      "height_equivalent_radius_p95_nm": 12.87486820395008,
      "volume_nm3": 744686.6562653134,
      "volume_equivalent_radius_nm": 56.229167578291396,
      "centroid_x_um": 0.2411287568306011,
      "centroid_y_um": 0.8004610655737705
    },
    {
      "label": 41,
      "area_px": 8,
      "area_um2": 0.00048828125,
      "equivalent_radius_nm": 12.466946262544772,
      "min_height_nm": 6.026526326146783,
      "p50_height_nm": 6.8979011300248025,
      "p95_height_nm": 9.605849784579606,
      "height_range_nm": 3.798838808528007,
      "max_height_nm": 9.82536513467479,
      "mean_height_nm": 7.597477386644124,
      "height_equivalent_radius_mean_nm": 3.798738693322062,
      "height_equivalent_radius_p95_nm": 4.802924892289803,
      "volume_nm3": 3709.705755197326,
      "volume_equivalent_radius_nm": 9.60322162033493,
      "centroid_x_um": 0.6103515625,
      "centroid_y_um": 0.6162109375
    },
    {
      "label": 42,
      "area_px": 20,
      "area_um2": 0.001220703125,
      "equivalent_radius_nm": 19.7119728282825,
      "min_height_nm": 5.44967767158344,
      "p50_height_nm": 8.894018297498038,
      "p95_height_nm": 13.332063656202397,
      "height_range_nm": 8.197714032903423,
      "max_height_nm": 13.647391704486864,
      "mean_height_nm": 9.623165818510119,
      "height_equivalent_radius_mean_nm": 4.811582909255059,
      "height_equivalent_radius_p95_nm": 6.6660318281011985,
      "volume_nm3": 11747.028587048484,
      "volume_equivalent_radius_nm": 14.101970617060298,
      "centroid_x_um": 1.712890625,
      "centroid_y_um": 0.64609375
    },
    {
      "label": 43,
      "area_px": 20,
      "area_um2": 0.001220703125,
      "equivalent_radius_nm": 19.7119728282825,
      "min_height_nm": 5.833300000279784,
      "p50_height_nm": 10.304863612316293,
      "p95_height_nm": 16.355011729593926,
      "height_range_nm": 12.663207081892924,
      "max_height_nm": 18.49650708217271,
      "mean_height_nm": 11.306842351071069,
      "height_equivalent_radius_mean_nm": 5.653421175535534,
      "height_equivalent_radius_p95_nm": 8.177505864796963,
      "volume_nm3": 13802.2977918348,
      "volume_equivalent_radius_nm": 14.880616627195623,
      "centroid_x_um": 0.21171875,
      "centroid_y_um": 0.64765625
    },
    {
      "label": 44,
      "area_px": 77,
      "area_um2": 0.00469970703125,
      "equivalent_radius_nm": 38.67768362007151,
      "min_height_nm": 3.491385817326213,
      "p50_height_nm": 13.21712354644718,
      "p95_height_nm": 23.905997294485395,
      "height_range_nm": 22.653806465993235,
      "max_height_nm": 26.145192283319446,
      "mean_height_nm": 14.142927523678303,
      "height_equivalent_radius_mean_nm": 7.071463761839151,
      "height_equivalent_radius_p95_nm": 11.952998647242698,
      "volume_nm3": 66467.61592549007,
      "volume_equivalent_radius_nm": 25.128920409068993,
      "centroid_x_um": 0.6738027597402597,
      "centroid_y_um": 0.6852678571428571
    },
    {
      "label": 45,
      "area_px": 145,
      "area_um2": 0.00885009765625,
      "equivalent_radius_nm": 53.07611117702926,
      "min_height_nm": 2.3110564755681064,
      "p50_height_nm": 9.73830321635053,
      "p95_height_nm": 17.84193266576043,
      "height_range_nm": 19.42032782428946,
      "max_height_nm": 21.731384299857563,
      "mean_height_nm": 10.449985086661153,
      "height_equivalent_radius_mean_nm": 5.224992543330576,
      "height_equivalent_radius_p95_nm": 8.920966332880216,
      "volume_nm3": 92483.38852330731,
      "volume_equivalent_radius_nm": 28.053800748556863,
      "centroid_x_um": 0.9517780172413793,
      "centroid_y_um": 0.6991918103448276
    },
    {
      "label": 46,
      "area_px": 27,
      "area_um2": 0.00164794921875,
      "equivalent_radius_nm": 22.903242745449372,
      "min_height_nm": 4.395408905997701,
      "p50_height_nm": 11.35959683247383,
      "p95_height_nm": 18.45431743957848,
      "height_range_nm": 15.528990140236576,
      "max_height_nm": 19.924399046234278,
      "mean_height_nm": 11.887927667779604,
      "height_equivalent_radius_mean_nm": 5.943963833889802,
      "height_equivalent_radius_p95_nm": 9.22715871978924,
      "volume_nm3": 19590.701112673905,
      "volume_equivalent_radius_nm": 16.72324130969589,
      "centroid_x_um": 0.24450231481481483,
      "centroid_y_um": 0.6906828703703703
    },
    {
      "label": 47,
      "area_px": 22,
      "area_um2": 0.0013427734375,
      "equivalent_radius_nm": 20.674091517192295,
      "min_height_nm": 3.5197485374081383,
      "p50_height_nm": 8.484928501217562,
      "p95_height_nm": 14.280087228905568,
      "height_range_nm": 12.823233718543381,
      "max_height_nm": 16.34298225595152,
      "mean_height_nm": 8.83390588019662,
      "height_equivalent_radius_mean_nm": 4.41695294009831,
      "height_equivalent_radius_p95_nm": 7.140043614452784,
      "volume_nm3": 11861.934165303077,
      "volume_equivalent_radius_nm": 14.147801787918212,
      "centroid_x_um": 0.3156960227272727,
      "centroid_y_um": 0.6846590909090909
    },
    {
      "label": 48,
      "area_px": 7,
      "area_um2": 0.00042724609375,
      "equivalent_radius_nm": 11.661760393441106,
      "min_height_nm": 5.837964339727055,
      "p50_height_nm": 7.352473801192876,
      "p95_height_nm": 10.066341484898725,
      "height_range_nm": 4.9146646295324175,
      "max_height_nm": 10.752628969259472,
      "mean_height_nm": 7.78285774921802,
      "height_equivalent_radius_mean_nm": 3.89142887460901,
      "height_equivalent_radius_p95_nm": 5.033170742449363,
      "volume_nm3": 3325.195571565316,
      "volume_equivalent_radius_nm": 9.25925819753452,
      "centroid_x_um": 0.75,
      "centroid_y_um": 0.703125
    },
    {
      "label": 49,
      "area_px": 13709,
      "area_um2": 0.83673095703125,
      "equivalent_radius_nm": 516.0811328648543,
      "min_height_nm": 1.616688324545474,
      "p50_height_nm": 11.607925371437865,
      "p95_height_nm": 24.023707817994417,
      "height_range_nm": 34.65228433386371,
      "max_height_nm": 36.26897265840918,
      "mean_height_nm": 12.788797308793484,
      "height_equivalent_radius_mean_nm": 6.394398654396742,
      "height_equivalent_radius_p95_nm": 12.011853908997209,
      "volume_nm3": 10700782.611465445,
      "volume_equivalent_radius_nm": 136.70224410954242,
      "centroid_x_um": 0.9747878902545772,
      "centroid_y_um": 1.4523317255087898
    },
    {
      "label": 50,
      "area_px": 66,
      "area_um2": 0.0040283203125,
      "equivalent_radius_nm": 35.80857690810579,
      "min_height_nm": 4.6200148831683245,
      "p50_height_nm": 9.836701823905397,
      "p95_height_nm": 18.513076990762016,
      "height_range_nm": 18.151256733142983,
      "max_height_nm": 22.771271616311306,
      "mean_height_nm": 11.072380936916794,
      "height_equivalent_radius_mean_nm": 5.536190468458397,
      "height_equivalent_radius_p95_nm": 9.256538495381008,
      "volume_nm3": 44603.0970359197,
      "volume_equivalent_radius_nm": 22.000141222035012,
      "centroid_x_um": 0.020359848484848484,
      "centroid_y_um": 0.7953361742424242
    },
    {
      "label": 51,
      "area_px": 35,
      "area_um2": 0.00213623046875,
      "equivalent_radius_nm": 26.076488977049006,
      "min_height_nm": 5.416171270221316,
      "p50_height_nm": 7.677549185392142,
      "p95_height_nm": 15.151640809360511,
      "height_range_nm": 12.058884388261408,
      "max_height_nm": 17.475055658482724,
      "mean_height_nm": 8.876608461090626,
      "height_equivalent_radius_mean_nm": 4.438304230545313,
      "height_equivalent_radius_p95_nm": 7.575820404680256,
      "volume_nm3": 18962.481453745844,
      "volume_equivalent_radius_nm": 16.54253973840757,
      "centroid_x_um": 0.26941964285714287,
      "centroid_y_um": 0.7566964285714286
    },
    {
      "label": 52,
      "area_px": 8,
      "area_um2": 0.00048828125,
      "equivalent_radius_nm": 12.466946262544772,
      "min_height_nm": 5.71662308602048,
      "p50_height_nm": 7.913569476821497,
      "p95_height_nm": 9.201821890297605,
      "height_range_nm": 3.6062844601219037,
      "max_height_nm": 9.322907546142384,
      "mean_height_nm": 7.654263381865155,
      "height_equivalent_radius_mean_nm": 3.8271316909325774,
      "height_equivalent_radius_p95_nm": 4.600910945148803,
      "volume_nm3": 3737.433291926345,
      "volume_equivalent_radius_nm": 9.627088114848378,
      "centroid_x_um": 1.0458984375,
      "centroid_y_um": 0.7412109375
    },
    {
      "label": 53,
      "area_px": 868,
      "area_um2": 0.052978515625,
      "equivalent_radius_nm": 129.859867852928,
      "min_height_nm": 3.1839873680460578,
      "p50_height_nm": 11.624702092864045,
      "p95_height_nm": 24.20178633954918,
      "height_range_nm": 27.282316130084784,
      "max_height_nm": 30.46630349813084,
      "mean_height_nm": 12.782040173040363,
      "height_equivalent_radius_mean_nm": 6.391020086520181,
      "height_equivalent_radius_p95_nm": 12.10089316977459,
      "volume_nm3": 677173.5150267966,
      "volume_equivalent_radius_nm": 54.47582109249825,
      "centroid_x_um": 1.9118033554147464,
      "centroid_y_um": 1.0479370679723503
    },
    {
      "label": 54,
      "area_px": 20,
      "area_um2": 0.001220703125,
      "equivalent_radius_nm": 19.7119728282825,
      "min_height_nm": 5.768514321392938,
      "p50_height_nm": 10.21121152144428,
      "p95_height_nm": 16.106601010884305,
      "height_range_nm": 10.630022491078481,
      "max_height_nm": 16.39853681247142,
      "mean_height_nm": 10.216994732510903,
      "height_equivalent_radius_mean_nm": 5.108497366255452,
      "height_equivalent_radius_p95_nm": 8.053300505442152,
      "volume_nm3": 12471.917398084599,
      "volume_equivalent_radius_nm": 14.386269956255777,
      "centroid_x_um": 0.50234375,
      "centroid_y_um": 0.767578125
    },
    {
      "label": 55,
      "area_px": 16,
      "area_um2": 0.0009765625,
      "equivalent_radius_nm": 17.630924485867386,
      "min_height_nm": 5.330143526501658,
      "p50_height_nm": 8.361318556258425,
      "p95_height_nm": 11.532277049900548,
      "height_range_nm": 6.30268547573111,
      "max_height_nm": 11.632829002232768,
      "mean_height_nm": 8.49515440634092,
      "height_equivalent_radius_mean_nm": 4.24757720317046,
      "height_equivalent_radius_p95_nm": 5.766138524950274,
      "volume_nm3": 8296.049224942304,
      "volume_equivalent_radius_nm": 12.558205061634304,
      "centroid_x_um": 0.59765625,
      "centroid_y_um": 0.80859375
    },
    {
      "label": 56,
      "area_px": 8,
      "area_um2": 0.00048828125,
      "equivalent_radius_nm": 12.466946262544772,
      "min_height_nm": 8.690314746170655,
      "p50_height_nm": 10.224190516515446,
      "p95_height_nm": 14.01240884131429,
      "height_range_nm": 5.6004224801275555,
      "max_height_nm": 14.29073722629821,
      "mean_height_nm": 10.94085140344161,
      "height_equivalent_radius_mean_nm": 5.470425701720805,
      "height_equivalent_radius_p95_nm": 7.006204420657145,
      "volume_nm3": 5342.2125993367235,
      "volume_equivalent_radius_nm": 10.844532950049741,
      "centroid_x_um": 1.2880859375,
      "centroid_y_um": 0.8134765625
    },
    {
      "label": 57,
      "area_px": 41,
      "area_um2": 0.00250244140625,
