Repository: lexwolf/nublar

# nublar

`nublar` is a scientific project for effective-medium / Mie-based optical simulations of silver nano-island deposition, with scripts to sweep filling fraction or deposition-step scenarios and generate analysis plots.

## Repository layout

- `src/`: C++ simulation and analysis code.
- `include/`: project headers.
- `bin/`: compiled executables (`mie`, `getmax`, `getenz`, `cm`, aliases).
- `scripts/bash/`: orchestration and workflow scripts.
- `scripts/gnuplot/`: hand-written plotting scripts plus generated gnuplot files under mirrored subdirectories such as `scripts/gnuplot/output/` and `scripts/gnuplot/experimental/`.
- `scripts/convert/`: conversion utilities for imported data.

File: data/experimental/intermediate/afm_batch/50s_2um/Nis_Ag_50s_2um_003_features.json (part 1 of 3)
{
  "summary": {
    "path": "data/experimental/raw/afm/Nis_Ag_50s_2um_003.stp",
    "rows": 256,
    "cols": 256,
    "x_size_um": 2.0,
    "y_size_um": 2.0,
    "dx_nm": 7.8125,
    "dy_nm": 7.8125,
    "z_min_nm": -12.375909553527833,
    "z_max_nm": -0.23070936584472657,
    "z_mean_nm": -7.75122272221814,
    "z_std_nm": 1.0735629614026552,
    "percentile_p01_nm": -9.288798515319824,
    "percentile_p50_nm": -7.975952362060547,
    "percentile_p99_nm": -3.394723526000977,
    "baseline_nm": -0.5254683629718673,
    "threshold_nm": 0.3419469947261468,
    "threshold_sigma": 0.1709734973630734,
    "coverage_fraction": 0.445648193359375,
    "island_count": 137,
    "number_density_per_um2": 34.25,
    "equivalent_thickness_nm": 0.4700877132238537,
    "mean_island_height_nm": 0.6543304921738934,
    "mean_equivalent_radius_nm": 33.32496738034338,
    "std_equivalent_radius_nm": 55.0561147085347,
    "mean_p95_height_nm": 1.042780368124686,
    "mean_height_equivalent_radius_nm": 0.3271652460869467,
    "mean_p95_height_equivalent_radius_nm": 0.521390184062343,
    "mean_volume_equivalent_radius_nm": 7.635101678829942,
    "std_volume_equivalent_radius_nm": 7.588864503195719,
    "mean_volume_nm3": 13725.188707265801
  },
  "islands": [
    {
      "label": 1,
      "area_px": 5767,
      "area_um2": 0.35198974609375,
      "equivalent_radius_nm": 334.7264794081325,
      "min_height_nm": 0.1667701144999117,
      "p50_height_nm": 0.5625757734694579,
      "p95_height_nm": 2.635110910200406,
      "height_range_nm": 4.327130144765474,
      "max_height_nm": 4.493900259265385,
      "mean_height_nm": 0.8544178678810868,
      "height_equivalent_radius_mean_nm": 0.4272089339405434,
      "height_equivalent_radius_p95_nm": 1.317555455100203,
      "volume_nm3": 300746.328373427,
      "volume_equivalent_radius_nm": 41.56271490608895,
      "centroid_x_um": 0.38666930379746833,
      "centroid_y_um": 0.4659823673487082
    },
    {
      "label": 2,
      "area_px": 387,
      "area_um2": 0.02362060546875,
      "equivalent_radius_nm": 86.71027758201467,
      "min_height_nm": 0.2736279748255952,
      "p50_height_nm": 0.6064968290128365,
      "p95_height_nm": 4.368609281517249,
      "height_range_nm": 4.273792756015112,
      "max_height_nm": 4.547420730840708,
      "mean_height_nm": 1.4996059513443405,
      "height_equivalent_radius_mean_nm": 0.7498029756721702,
      "height_equivalent_radius_p95_nm": 2.1843046407586244,
      "volume_nm3": 35421.60053529417,
      "volume_equivalent_radius_nm": 20.373228552028998,
      "centroid_x_um": 0.5535166343669251,
      "centroid_y_um": 0.05840197028423773
    },
    {
      "label": 3,
      "area_px": 250,
      "area_um2": 0.0152587890625,
      "equivalent_radius_nm": 69.69234828721763,
      "min_height_nm": 0.2750253065168967,
      "p50_height_nm": 0.5083104266415055,
      "p95_height_nm": 0.8437300428614857,
      "height_range_nm": 0.7933288037551768,
      "max_height_nm": 1.0683541102720735,
      "mean_height_nm": 0.5367967469347725,
      "height_equivalent_radius_mean_nm": 0.26839837346738626,
      "height_equivalent_radius_p95_nm": 0.42186502143074284,
      "volume_nm3": 8190.868330913887,
      "volume_equivalent_radius_nm": 12.50490639312127,
      "centroid_x_um": 0.8595625,
      "centroid_y_um": 0.10640625
    },
    {
      "label": 4,
      "area_px": 6,
      "area_um2": 0.0003662109375,
      "equivalent_radius_nm": 10.796692170979235,
      "min_height_nm": 0.35301461937390044,
      "p50_height_nm": 0.4288614308533813,
      "p95_height_nm": 0.5076354948207576,
      "height_range_nm": 0.17401013893155082,
      "max_height_nm": 0.5270247583054513,
      "mean_height_nm": 0.4353315476175226,
      "height_equivalent_radius_mean_nm": 0.2176657738087613,
      "height_equivalent_radius_p95_nm": 0.2538177474103788,
      "volume_nm3": 159.42317417633885,
      "volume_equivalent_radius_nm": 3.363728597762605,
      "centroid_x_um": 1.08984375,
      "centroid_y_um": 0.015625
    },
    {
      "label": 5,
      "area_px": 6,
      "area_um2": 0.0003662109375,
      "equivalent_radius_nm": 10.796692170979235,
      "min_height_nm": 0.34398322659932656,
      "p50_height_nm": 0.42041364935578507,
      "p95_height_nm": 0.5086999899776827,
      "height_range_nm": 0.18369988867017661,
      "max_height_nm": 0.5276831152695032,
      "mean_height_nm": 0.4191182121908421,
      "height_equivalent_radius_mean_nm": 0.20955910609542105,
      "height_equivalent_radius_p95_nm": 0.25434999498884137,
      "volume_nm3": 153.48567340973221,
      "volume_equivalent_radius_nm": 3.3214400000416595,
      "centroid_x_um": 1.30859375,
      "centroid_y_um": 0.010416666666666666
    },
    {
      "label": 6,
      "area_px": 44,
      "area_um2": 0.002685546875,
      "equivalent_radius_nm": 29.2375806133559,
      "min_height_nm": 0.30366819965096026,
      "p50_height_nm": 0.4082466757902886,
      "p95_height_nm": 0.7050111820534057,
      "height_range_nm": 0.5108689426914141,
      "max_height_nm": 0.8145371423423744,
      "mean_height_nm": 0.46679603089169536,
      "height_equivalent_radius_mean_nm": 0.23339801544584768,
      "height_equivalent_radius_p95_nm": 0.35250559102670287,
      "volume_nm3": 1253.602622023596,
      "volume_equivalent_radius_nm": 6.688936824755136,
      "centroid_x_um": 1.0085227272727273,
      "centroid_y_um": 0.06605113636363637
    },
    {
      "label": 7,
      "area_px": 6,
      "area_um2": 0.0003662109375,
      "equivalent_radius_nm": 10.796692170979235,
      "min_height_nm": 0.419983707869693,
      "p50_height_nm": 0.45769492096765485,
      "p95_height_nm": 0.5011911634896439,
      "height_range_nm": 0.08670532343958487,
      "max_height_nm": 0.5066890313092779,
      "mean_height_nm": 0.45837103345982594,
      "height_equivalent_radius_mean_nm": 0.22918551672991297,
      "height_equivalent_radius_p95_nm": 0.25059558174482194,
      "volume_nm3": 167.86048588616674,
      "volume_equivalent_radius_nm": 3.422052138594923,
      "centroid_x_um": 1.70703125,
      "centroid_y_um": 0.03125
    },
    {
      "label": 8,
      "area_px": 8,
      "area_um2": 0.00048828125,
      "equivalent_radius_nm": 12.466946262544772,
      "min_height_nm": 0.4308789838230158,
      "p50_height_nm": 0.4714086350578842,
      "p95_height_nm": 0.49859423496485344,
      "height_range_nm": 0.0697390404283591,
      "max_height_nm": 0.5006180242513749,
      "mean_height_nm": 0.471713886272209,
      "height_equivalent_radius_mean_nm": 0.2358569431361045,
      "height_equivalent_radius_p95_nm": 0.24929711748242672,
      "volume_nm3": 230.32904603135205,
      "volume_equivalent_radius_nm": 3.8026530254436857,
      "centroid_x_um": 1.20703125,
      "centroid_y_um": 0.04296875
    },
    {
      "label": 9,
      "area_px": 142,
      "area_um2": 0.0086669921875,
      "equivalent_radius_nm": 52.524178211171744,
      "min_height_nm": 0.2827332456545295,
      "p50_height_nm": 0.5251256017805548,
      "p95_height_nm": 0.8576508813212288,
      "height_range_nm": 0.6249635148381008,
      "max_height_nm": 0.9076967604926303,
      "mean_height_nm": 0.5506133577918988,
      "height_equivalent_radius_mean_nm": 0.2753066788959494,
      "height_equivalent_radius_p95_nm": 0.4288254406606144,
      "volume_nm3": 4772.16167031553,
      "volume_equivalent_radius_nm": 10.444208014436203,
      "centroid_x_um": 1.3635013204225352,
      "centroid_y_um": 0.13941461267605634
    },
    {
      "label": 10,
      "area_px": 6,
      "area_um2": 0.0003662109375,
      "equivalent_radius_nm": 10.796692170979235,
      "min_height_nm": 0.3649630928231913,
      "p50_height_nm": 0.4227090694070994,
      "p95_height_nm": 0.4621019486492558,
      "height_range_nm": 0.10574008856615491,
      "max_height_nm": 0.4707031813893462,
      "mean_height_nm": 0.41519448364152195,
      "height_equivalent_radius_mean_nm": 0.20759724182076097,
      "height_equivalent_radius_p95_nm": 0.2310509743246279,
      "volume_nm3": 152.04876109919016,
      "volume_equivalent_radius_nm": 3.3110425268792887,
      "centroid_x_um": 1.88671875,
      "centroid_y_um": 0.0546875
    },
    {
      "label": 11,
      "area_px": 14,
      "area_um2": 0.0008544921875,
      "equivalent_radius_nm": 16.49221970954981,
      "min_height_nm": 0.3437594206504795,
      "p50_height_nm": 0.4285103116532911,
      "p95_height_nm": 0.6212186570556238,
      "height_range_nm": 0.28533106300416033,
      "max_height_nm": 0.6290904836546398,
      "mean_height_nm": 0.44862879754259677,
      "height_equivalent_radius_mean_nm": 0.22431439877129838,
      "height_equivalent_radius_p95_nm": 0.3106093285278119,
      "volume_nm3": 383.34980258766814,
      "volume_equivalent_radius_nm": 4.506460252386085,
      "centroid_x_um": 1.1361607142857142,
      "centroid_y_um": 0.07700892857142858
    },
    {
      "label": 12,
      "area_px": 511,
      "area_um2": 0.03118896484375,
      "equivalent_radius_nm": 99.63812447855645,
      "min_height_nm": 0.17466668581099437,
      "p50_height_nm": 2.062204899249469,
      "p95_height_nm": 4.110976541482356,
      "height_range_nm": 4.479547246774528,
      "max_height_nm": 4.654213932585522,
      "mean_height_nm": 2.0921165749927306,
      "height_equivalent_radius_mean_nm": 1.0460582874963653,
      "height_equivalent_radius_p95_nm": 2.055488270741178,
      "volume_nm3": 65250.95030647493,
      "volume_equivalent_radius_nm": 24.97464999662336,
      "centroid_x_um": 1.6536815068493151,
      "centroid_y_um": 0.1850691046966732
    },
    {
      "label": 13,
      "area_px": 84,
      "area_um2": 0.005126953125,
      "equivalent_radius_nm": 40.397523014268835,
      "min_height_nm": 0.3307530277976089,
      "p50_height_nm": 0.4649986290262205,
      "p95_height_nm": 0.6390421955377743,
      "height_range_nm": 0.5327171796984216,
      "max_height_nm": 0.8634702074960305,
      "mean_height_nm": 0.48262739662977694,
      "height_equivalent_radius_mean_nm": 0.24131369831488847,
      "height_equivalent_radius_p95_nm": 0.31952109776888715,
      "volume_nm3": 2474.4080393616496,
      "volume_equivalent_radius_nm": 8.390623541797298,
      "centroid_x_um": 1.0441778273809523,
      "centroid_y_um": 0.14871651785714285
    },
    {
      "label": 14,
      "area_px": 26,
      "area_um2": 0.0015869140625,
      "equivalent_radius_nm": 22.475106999029656,
      "min_height_nm": 0.34565545143335025,
      "p50_height_nm": 0.5925188006998428,
      "p95_height_nm": 0.9229820422091345,
      "height_range_nm": 0.6507694134211008,
      "max_height_nm": 0.996424864854451,
      "mean_height_nm": 0.5904968124672177,
      "height_equivalent_radius_mean_nm": 0.2952484062336089,
      "height_equivalent_radius_p95_nm": 0.46149102110456725,
      "volume_nm3": 937.0676955656533,
      "volume_equivalent_radius_nm": 6.070541778249567,
      "centroid_x_um": 1.4915865384615385,
      "centroid_y_um": 0.08533653846153846
    },
    {
      "label": 15,
      "area_px": 6,
      "area_um2": 0.0003662109375,
      "equivalent_radius_nm": 10.796692170979235,
      "min_height_nm": 0.3490630858744849,
      "p50_height_nm": 0.37594350575126423,
      "p95_height_nm": 0.441584131482285,
      "height_range_nm": 0.10332709708896043,
      "max_height_nm": 0.45239018296344535,
      "mean_height_nm": 0.38593145768123077,
      "height_equivalent_radius_mean_nm": 0.19296572884061539,
      "height_equivalent_radius_p95_nm": 0.2207920657411425,
      "volume_nm3": 141.3323209281851,
      "volume_equivalent_radius_nm": 3.2313521814624613,
      "centroid_x_um": 0.46875,
      "centroid_y_um": 0.08984375
    },
    {
      "label": 16,
      "area_px": 10,
      "area_um2": 0.0006103515625,
      "equivalent_radius_nm": 13.938469657443525,
      "min_height_nm": 0.3507216855751335,
      "p50_height_nm": 0.3990202709321123,
      "p95_height_nm": 0.4480224885131706,
      "height_range_nm": 0.10175597694731536,
      "max_height_nm": 0.45247766252244886,
      "mean_height_nm": 0.4040654359470068,
      "height_equivalent_radius_mean_nm": 0.2020327179735034,
      "height_equivalent_radius_p95_nm": 0.2240112442565853,
      "volume_nm3": 246.62197018249927,
      "volume_equivalent_radius_nm": 3.8902817083828665,
      "centroid_x_um": 0.95703125,
      "centroid_y_um": 0.1109375
    },
    {
      "label": 17,
      "area_px": 357,
      "area_um2": 0.02178955078125,
      "equivalent_radius_nm": 83.28162720057537,
      "min_height_nm": 0.3185627813607251,
      "p50_height_nm": 1.7033028759361515,
      "p95_height_nm": 4.163205891074637,
      "height_range_nm": 4.188287860541044,
      "max_height_nm": 4.506850641901769,
      "mean_height_nm": 2.022171172076963,
      "height_equivalent_radius_mean_nm": 1.0110855860384815,
      "height_equivalent_radius_p95_nm": 2.0816029455373184,
      "volume_nm3": 44062.201442350815,
      "volume_equivalent_radius_nm": 21.910848405454182,
      "centroid_x_um": 1.1986825980392157,
      "centroid_y_um": 0.22730654761904762
    },
    {
      "label": 18,
      "area_px": 46,
      "area_um2": 0.0028076171875,
      "equivalent_radius_nm": 29.894686942678955,
      "min_height_nm": 0.34737168529814255,
      "p50_height_nm": 0.46942672135421315,
      "p95_height_nm": 0.8115668563650307,
      "height_range_nm": 0.5532522766244675,
      "max_height_nm": 0.9006239619226101,
      "mean_height_nm": 0.5109378842694967,
      "height_equivalent_radius_mean_nm": 0.25546894213474836,
      "height_equivalent_radius_p95_nm": 0.40578342818251534,
      "volume_nm3": 1434.5179856199247,
      "volume_equivalent_radius_nm": 6.996365068906675,
      "centroid_x_um": 0.6256793478260869,
      "centroid_y_um": 0.18597146739130435
    },
    {
      "label": 19,
      "area_px": 41,
      "area_um2": 0.00250244140625,
      "equivalent_radius_nm": 28.223249975951433,
      "min_height_nm": 0.3814171917481345,
      "p50_height_nm": 1.0818922602316428,
      "p95_height_nm": 2.0026166039852322,
      "height_range_nm": 1.6364818999360091,
      "max_height_nm": 2.0178990916841437,
      "mean_height_nm": 1.147256551338085,
      "height_equivalent_radius_mean_nm": 0.5736282756690425,
      "height_equivalent_radius_p95_nm": 1.0013083019926161,
      "volume_nm3": 2870.942297660003,
      "volume_equivalent_radius_nm": 8.816819532437904,
      "centroid_x_um": 1.946455792682927,
      "centroid_y_um": 0.17759146341463414
    },
    {
      "label": 20,
      "area_px": 244,
      "area_um2": 0.014892578125,
      "equivalent_radius_nm": 68.85096112584021,
      "min_height_nm": 0.3500254126369152,
      "p50_height_nm": 1.014936627889519,
      "p95_height_nm": 3.8892898345558584,
      "height_range_nm": 3.907718048878058,
      "max_height_nm": 4.257743461514973,
      "mean_height_nm": 1.6008127206546352,
      "height_equivalent_radius_mean_nm": 0.8004063603273176,
      "height_equivalent_radius_p95_nm": 1.9446449172779292,
      "volume_nm3": 23840.228505842955,
      "volume_equivalent_radius_nm": 17.854208473670056,
      "centroid_x_um": 1.4262615266393444,
      "centroid_y_um": 0.3143890881147541
    },
    {
      "label": 21,
      "area_px": 630,
      "area_um2": 0.0384521484375,
      "equivalent_radius_nm": 110.63317311124567,
      "min_height_nm": 0.3124819098026907,
      "p50_height_nm": 3.3906987924829224,
      "p95_height_nm": 4.69442103112957,
      "height_range_nm": 4.6891923511065565,
      "max_height_nm": 5.0016742609092475,
      "mean_height_nm": 3.094341826921677,
      "height_equivalent_radius_mean_nm": 1.5471709134608385,
      "height_equivalent_radius_p95_nm": 2.347210515564785,
      "volume_nm3": 118984.09124515725,
      "volume_equivalent_radius_nm": 30.511725100993456,
      "centroid_x_um": 1.8713045634920635,
      "centroid_y_um": 0.3626488095238095
    },
    {
      "label": 22,
      "area_px": 6,
      "area_um2": 0.0003662109375,
      "equivalent_radius_nm": 10.796692170979235,
      "min_height_nm": 0.41383401696658806,
      "p50_height_nm": 0.45667712269133065,
      "p95_height_nm": 0.5322892607372323,
      "height_range_nm": 0.126152086464429,
      "max_height_nm": 0.539986103431017,
      "mean_height_nm": 0.4657331738393847,
      "height_equivalent_radius_mean_nm": 0.23286658691969234,
      "height_equivalent_radius_p95_nm": 0.26614463036861613,
      "volume_nm3": 170.55658221657154,
      "volume_equivalent_radius_nm": 3.440276047821742,
      "centroid_x_um": 1.33984375,
      "centroid_y_um": 0.28125
    },
    {
      "label": 23,
      "area_px": 10,
      "area_um2": 0.0006103515625,
      "equivalent_radius_nm": 13.938469657443525,
      "min_height_nm": 0.365515095920896,
      "p50_height_nm": 0.5568274807449842,
      "p95_height_nm": 0.7388544749516315,
      "height_range_nm": 0.385590778386154,
      "max_height_nm": 0.75110587430705,
      "mean_height_nm": 0.5601114169430114,
      "height_equivalent_radius_mean_nm": 0.2800557084715057,
      "height_equivalent_radius_p95_nm": 0.36942723747581574,
      "volume_nm3": 341.86487850525594,
      "volume_equivalent_radius_nm": 4.337657848521085,
      "centroid_x_um": 1.0078125,
      "centroid_y_um": 0.29296875
    },
    {
      "label": 24,
      "area_px": 95,
      "area_um2": 0.00579833984375,
      "equivalent_radius_nm": 42.96124876815153,
      "min_height_nm": 0.19050182489074152,
      "p50_height_nm": 0.47063586320333617,
      "p95_height_nm": 0.6965861781936948,
      "height_range_nm": 0.5605701067205572,
      "max_height_nm": 0.7510719316112987,
      "mean_height_nm": 0.4855782043039735,
      "height_equivalent_radius_mean_nm": 0.24278910215198676,
      "height_equivalent_radius_p95_nm": 0.3482930890968474,
      "volume_nm3": 2815.5474492723074,
      "volume_equivalent_radius_nm": 8.759743990646056,
      "centroid_x_um": 0.5277138157894737,
      "centroid_y_um": 0.33758223684210525
    },
    {
      "label": 25,
      "area_px": 15,
      "area_um2": 0.00091552734375,
      "equivalent_radius_nm": 17.071069228001235,
      "min_height_nm": 0.28976961725946837,
      "p50_height_nm": 0.3713291080450787,
      "p95_height_nm": 0.442901949722699,
      "height_range_nm": 0.15865599012120313,
      "max_height_nm": 0.4484256073806715,
      "mean_height_nm": 0.38042258166574283,
      "height_equivalent_radius_mean_nm": 0.19021129083287142,
      "height_equivalent_radius_p95_nm": 0.2214509748613495,
      "volume_nm3": 348.287275694955,
      "volume_equivalent_radius_nm": 4.364652440422192,
      "centroid_x_um": 0.8807291666666667,
      "centroid_y_um": 0.31927083333333334
    },
    {
      "label": 26,
      "area_px": 20,
      "area_um2": 0.001220703125,
      "equivalent_radius_nm": 19.7119728282825,
      "min_height_nm": 0.4003311912426087,
      "p50_height_nm": 0.5313964777444332,
      "p95_height_nm": 0.7111725390731378,
      "height_range_nm": 0.36636788373469614,
      "max_height_nm": 0.7666990749773048,
      "mean_height_nm": 0.5544612346233568,
      "height_equivalent_radius_mean_nm": 0.2772306173116784,
      "height_equivalent_radius_p95_nm": 0.3555862695365689,
      "volume_nm3": 676.83256179609,
      "volume_equivalent_radius_nm": 5.446667679643486,
      "centroid_x_um": 0.935546875,
      "centroid_y_um": 0.336328125
    },
    {
      "label": 27,
      "area_px": 6,
      "area_um2": 0.0003662109375,
      "equivalent_radius_nm": 10.796692170979235,
      "min_height_nm": 0.3441252266463626,
      "p50_height_nm": 0.4078099021392172,
      "p95_height_nm": 0.4225726197621887,
      "height_range_nm": 0.07960291557120491,
      "max_height_nm": 0.4237281422175675,
      "mean_height_nm": 0.39407502506600584,
      "height_equivalent_radius_mean_nm": 0.19703751253300292,
      "height_equivalent_radius_p95_nm": 0.21128630988109434,
      "volume_nm3": 144.314584374758,
      "volume_equivalent_radius_nm": 3.253922496933014,
      "centroid_x_um": 1.0703125,
      "centroid_y_um": 0.33203125
    },
    {
      "label": 28,
      "area_px": 6,
      "area_um2": 0.0003662109375,
      "equivalent_radius_nm": 10.796692170979235,
      "min_height_nm": 0.36319070364935624,
      "p50_height_nm": 0.408401597175834,
      "p95_height_nm": 0.4451175748816082,
      "height_range_nm": 0.08840539341883191,
      "max_height_nm": 0.45159609706818815,
      "mean_height_nm": 0.4102178169683133,
      "height_equivalent_radius_mean_nm": 0.20510890848415664,
      "height_equivalent_radius_p95_nm": 0.2225587874408041,
      "volume_nm3": 150.2262513311694,
      "volume_equivalent_radius_nm": 3.2977602102418735,
      "centroid_x_um": 1.16015625,
      "centroid_y_um": 0.3359375
    },
    {
      "label": 29,
      "area_px": 6,
      "area_um2": 0.0003662109375,
      "equivalent_radius_nm": 10.796692170979235,
      "min_height_nm": 0.34543573592080146,
      "p50_height_nm": 0.4295551729815618,
      "p95_height_nm": 0.4924243832624205,
      "height_range_nm": 0.15302337922434917,
      "max_height_nm": 0.4984591151451506,
      "mean_height_nm": 0.42231193390969923,
      "height_equivalent_radius_mean_nm": 0.21115596695484962,
      "height_equivalent_radius_p95_nm": 0.24621219163121025,
      "volume_nm3": 154.655249234509,
      "volume_equivalent_radius_nm": 3.329855226902334,
      "centroid_x_um": 1.10546875,
      "centroid_y_um": 0.34375
    },
    {
      "label": 30,
      "area_px": 7,
      "area_um2": 0.00042724609375,
      "equivalent_radius_nm": 11.661760393441106,
      "min_height_nm": 0.3523534566403801,
      "p50_height_nm": 0.3957178470003281,
      "p95_height_nm": 0.43422591791582743,
      "height_range_nm": 0.0904267498879453,
      "max_height_nm": 0.4427802065283254,
      "mean_height_nm": 0.3906695595188516,
      "height_equivalent_radius_mean_nm": 0.1953347797594258,
      "height_equivalent_radius_p95_nm": 0.21711295895791372,
      "volume_nm3": 166.91204325146245,
      "volume_equivalent_radius_nm": 3.415594886960223,
      "centroid_x_um": 0.9921875,
      "centroid_y_um": 0.375
    },
    {
      "label": 31,
      "area_px": 15,
      "area_um2": 0.00091552734375,
      "equivalent_radius_nm": 17.071069228001235,
      "min_height_nm": 0.3484763962464108,
      "p50_height_nm": 0.4181407860911493,
      "p95_height_nm": 0.5335421285363462,
      "height_range_nm": 0.20669253831820922,
      "max_height_nm": 0.55516893456462,
      "mean_height_nm": 0.42979928600962786,
      "height_equivalent_radius_mean_nm": 0.21489964300481393,
      "height_equivalent_radius_p95_nm": 0.2667710642681731,
      "volume_nm3": 393.49299866604116,
      "volume_equivalent_radius_nm": 4.545860804587745,
      "centroid_x_um": 0.6255208333333333,
      "centroid_y_um": 0.3859375
    },
    {
      "label": 32,
      "area_px": 11,
      "area_um2": 0.00067138671875,
      "equivalent_radius_nm": 14.61879030667795,
      "min_height_nm": 0.350177304592901,
      "p50_height_nm": 0.40315234007765527,
      "p95_height_nm": 0.4741108014178084,
      "height_range_nm": 0.1333202903231676,
      "max_height_nm": 0.4834975949160686,
      "mean_height_nm": 0.413819898984509,
      "height_equivalent_radius_mean_nm": 0.2069099494922545,
      "height_equivalent_radius_p95_nm": 0.2370554007089042,
      "volume_nm3": 277.83318413266596,
      "volume_equivalent_radius_nm": 4.047919205763541,
      "centroid_x_um": 0.6953125,
      "centroid_y_um": 0.390625
    },
    {
      "label": 33,
      "area_px": 277,
      "area_um2": 0.01690673828125,
      "equivalent_radius_nm": 73.35926620437138,
      "min_height_nm": 0.3625251195594671,
      "p50_height_nm": 1.3895802802061312,
      "p95_height_nm": 3.4294855414944987,
      "height_range_nm": 3.6198729540685846,
      "max_height_nm": 3.9823980736280515,
      "mean_height_nm": 1.6706970084374926,
      "height_equivalent_radius_mean_nm": 0.8353485042187463,
      "height_equivalent_radius_p95_nm": 1.7147427707472493,
      "volume_nm3": 28246.03706892001,
      "volume_equivalent_radius_nm": 18.892509030294306,
      "centroid_x_um": 1.553418321299639,
      "centroid_y_um": 0.4484995487364621
    },
    {
      "label": 34,
      "area_px": 26,
      "area_um2": 0.0015869140625,
      "equivalent_radius_nm": 22.475106999029656,
      "min_height_nm": 0.34475180644043624,
      "p50_height_nm": 0.40717962743887365,
      "p95_height_nm": 0.5298110087198689,
      "height_range_nm": 0.19405102984794198,
      "max_height_nm": 0.5388028362883782,
      "mean_height_nm": 0.42213978696296645,
      "height_equivalent_radius_mean_nm": 0.21106989348148322,
      "height_equivalent_radius_p95_nm": 0.26490550435993443,
      "volume_nm3": 669.8995642722856,
      "volume_equivalent_radius_nm": 5.428006536868359,
      "centroid_x_um": 0.3942307692307692,
      "centroid_y_um": 0.40805288461538464
    },
    {
      "label": 35,
      "area_px": 26,
      "area_um2": 0.0015869140625,
      "equivalent_radius_nm": 22.475106999029656,
      "min_height_nm": 0.3383496414771394,
      "p50_height_nm": 0.43503330511151594,
      "p95_height_nm": 0.7726543024537478,
      "height_range_nm": 0.4453706661281116,
      "max_height_nm": 0.783720307605251,
      "mean_height_nm": 0.49943992735734083,
      "height_equivalent_radius_mean_nm": 0.24971996367867041,
      "height_equivalent_radius_p95_nm": 0.3863271512268739,
      "volume_nm3": 792.5682440973426,
      "volume_equivalent_radius_nm": 5.740935744431347,
      "centroid_x_um": 1.4293870192307692,
      "centroid_y_um": 0.48768028846153844
    },
    {
      "label": 36,
      "area_px": 30,
      "area_um2": 0.0018310546875,
      "equivalent_radius_nm": 24.142137626449347,
      "min_height_nm": 0.34968606225099325,
      "p50_height_nm": 0.7452056666993285,
      "p95_height_nm": 1.2862683977530933,
      "height_range_nm": 1.0472971897149697,
      "max_height_nm": 1.3969832519659628,
      "mean_height_nm": 0.7906679568350058,
      "height_equivalent_radius_mean_nm": 0.3953339784175029,
      "height_equivalent_radius_p95_nm": 0.6431341988765467,
      "volume_nm3": 1447.756268618785,
      "volume_equivalent_radius_nm": 7.017820917467288,
      "centroid_x_um": 1.7783854166666666,
      "centroid_y_um": 0.48151041666666666
    },
    {
      "label": 37,
      "area_px": 6,
      "area_um2": 0.0003662109375,
      "equivalent_radius_nm": 10.796692170979235,
      "min_height_nm": 0.3428822600063083,
      "p50_height_nm": 0.3881281538961176,
      "p95_height_nm": 0.4167031534409872,
      "height_range_nm": 0.07714975104336352,
      "max_height_nm": 0.4200320110496718,
      "mean_height_nm": 0.3845784501932756,
      "height_equivalent_radius_mean_nm": 0.1922892250966378,
      "height_equivalent_radius_p95_nm": 0.2083515767204936,
      "volume_nm3": 140.8368347875765,
      "volume_equivalent_radius_nm": 3.227571576738298,
      "centroid_x_um": 0.9609375,
      "centroid_y_um": 0.49609375
    },
    {
      "label": 38,
      "area_px": 33,
      "area_um2": 0.00201416015625,
      "equivalent_radius_nm": 25.32048755636162,
      "min_height_nm": 0.34374152380921297,
      "p50_height_nm": 0.5910923188815876,
      "p95_height_nm": 1.2516353597905194,
      "height_range_nm": 1.0530302013899586,
      "max_height_nm": 1.3967717251991716,
      "mean_height_nm": 0.6907850282354219,
      "height_equivalent_radius_mean_nm": 0.34539251411771094,
      "height_equivalent_radius_p95_nm": 0.6258176798952597,
      "volume_nm3": 1391.351680405818,
      "volume_equivalent_radius_nm": 6.925472926808647,
      "centroid_x_um": 1.277462121212121,
      "centroid_y_um": 0.5201231060606061
    },
    {
      "label": 39,
      "area_px": 6,
      "area_um2": 0.0003662109375,
      "equivalent_radius_nm": 10.796692170979235,
      "min_height_nm": 0.38713326330770675,
      "p50_height_nm": 0.449893198532587,
      "p95_height_nm": 0.52159056644247,
      "height_range_nm": 0.13615997093168725,
      "max_height_nm": 0.523293234239394,
      "mean_height_nm": 0.4548571101816113,
      "height_equivalent_radius_mean_nm": 0.22742855509080565,
      "height_equivalent_radius_p95_nm": 0.260795283221235,
      "volume_nm3": 166.57364874814868,
      "volume_equivalent_radius_nm": 3.4132850865627136,
      "centroid_x_um": 1.15625,
      "centroid_y_um": 0.50390625
    },
    {
      "label": 40,
      "area_px": 8,
      "area_um2": 0.00048828125,
      "equivalent_radius_nm": 12.466946262544772,
      "min_height_nm": 0.3487405933981751,
      "p50_height_nm": 0.4015534789462767,
      "p95_height_nm": 0.49714572367566245,
      "height_range_nm": 0.15981644172399068,
      "max_height_nm": 0.5085570351221658,
      "mean_height_nm": 0.4144414899868691,
      "height_equivalent_radius_mean_nm": 0.20722074499343454,
      "height_equivalent_radius_p95_nm": 0.24857286183783123,
      "volume_nm3": 202.36400878265093,
      "volume_equivalent_radius_nm": 3.6420694380184675,
      "centroid_x_um": 1.0791015625,
      "centroid_y_um": 0.5146484375
    },
    {
      "label": 41,
      "area_px": 11,
      "area_um2": 0.00067138671875,
      "equivalent_radius_nm": 14.61879030667795,
      "min_height_nm": 0.3098126661721703,
      "p50_height_nm": 0.39235662601594096,
      "p95_height_nm": 0.4797357026132799,
      "height_range_nm": 0.1755132313592569,
      "max_height_nm": 0.4853258975314272,
      "mean_height_nm": 0.3994914984018779,
      "height_equivalent_radius_mean_nm": 0.19974574920093896,
      "height_equivalent_radius_p95_nm": 0.23986785130663996,
      "volume_nm3": 268.21328628055767,
      "volume_equivalent_radius_nm": 4.0006500083604895,
      "centroid_x_um": 1.0113636363636365,
      "centroid_y_um": 0.5383522727272727
    },
    {
      "label": 42,
      "area_px": 57,
      "area_um2": 0.00347900390625,
      "equivalent_radius_nm": 33.277640202264955,
      "min_height_nm": 0.3405504460894908,
      "p50_height_nm": 0.5115738096069988,
      "p95_height_nm": 0.8786048275497195,
      "height_range_nm": 0.8980692491385083,
      "max_height_nm": 1.238619695227999,
      "mean_height_nm": 0.557877999457483,
      "height_equivalent_radius_mean_nm": 0.2789389997287415,
      "height_equivalent_radius_p95_nm": 0.43930241377485973,
      "volume_nm3": 1940.8597393235186,
      "volume_equivalent_radius_nm": 7.7381150168168045,
      "centroid_x_um": 1.3745888157894737,
      "centroid_y_um": 0.5737390350877193
    },
    {
      "label": 43,
      "area_px": 9,
      "area_um2": 0.00054931640625,
      "equivalent_radius_nm": 13.223193364400538,
      "min_height_nm": 0.3432137683013644,
      "p50_height_nm": 0.42260455804989655,
      "p95_height_nm": 0.49781621241246526,
      "height_range_nm": 0.15568677376151258,
      "max_height_nm": 0.498900542062877,
      "mean_height_nm": 0.43992115945318927,
      "height_equivalent_radius_mean_nm": 0.21996057972659463,
      "height_equivalent_radius_p95_nm": 0.24890810620623263,
      "volume_nm3": 241.65591034415914,
      "volume_equivalent_radius_nm": 3.8639924638205554,
      "centroid_x_um": 1.46875,
      "centroid_y_um": 0.5546875
    },
    {
      "label": 44,
      "area_px": 13,
      "area_um2": 0.00079345703125,
      "equivalent_radius_nm": 15.892300566907107,
      "min_height_nm": 0.344395830133172,
      "p50_height_nm": 0.4131806311416352,
      "p95_height_nm": 0.4650877482820635,
      "height_range_nm": 0.12286966545361266,
      "max_height_nm": 0.46726549558678465,
      "mean_height_nm": 0.41562376990525085,
      "height_equivalent_radius_mean_nm": 0.20781188495262543,
      "height_equivalent_radius_p95_nm": 0.23254387414103175,
      "volume_nm3": 329.77960258595346,
      "volume_equivalent_radius_nm": 4.285929868653457,
      "centroid_x_um": 1.1862980769230769,
      "centroid_y_um": 0.5799278846153846
    },
    {
      "label": 45,
      "area_px": 44,
      "area_um2": 0.002685546875,
      "equivalent_radius_nm": 29.2375806133559,
      "min_height_nm": 0.35005997418118434,
      "p50_height_nm": 0.5345093246337269,
      "p95_height_nm": 0.7752505377755254,
      "height_range_nm": 0.529672855942193,
      "max_height_nm": 0.8797328301233773,
      "mean_height_nm": 0.5429865679805883,
      "height_equivalent_radius_mean_nm": 0.27149328399029415,
      "height_equivalent_radius_p95_nm": 0.3876252688877627,
      "volume_nm3": 1458.215880807244,
      "volume_equivalent_radius_nm": 7.034680941856838,
      "centroid_x_um": 1.2610085227272727,
      "centroid_y_um": 0.5994318181818182
    },
    {
      "label": 46,
      "area_px": 14438,
      "area_um2": 0.8812255859375,
      "equivalent_radius_nm": 529.6251655293675,
      "min_height_nm": 0.09202123991848565,
      "p50_height_nm": 0.5746459907732098,
      "p95_height_nm": 2.325732572799269,
      "height_range_nm": 5.501207428268621,
      "max_height_nm": 5.593228668187107,
      "mean_height_nm": 0.8380925161404648,
      "height_equivalent_radius_mean_nm": 0.4190462580702324,
      "height_equivalent_radius_p95_nm": 1.1628662863996344,
      "volume_nm3": 738548.5686057147,
      "volume_equivalent_radius_nm": 56.0742513258525,
      "centroid_x_um": 0.5901099745463361,
      "centroid_y_um": 1.4025012120792353
    },
    {
      "label": 47,
      "area_px": 60,
      "area_um2": 0.003662109375,
      "equivalent_radius_nm": 34.14213845600247,
      "min_height_nm": 0.3083804458661573,
      "p50_height_nm": 0.5685016030896792,
      "p95_height_nm": 0.8387276008439924,
      "height_range_nm": 0.5593681757543937,
      "max_height_nm": 0.867748621620551,
      "mean_height_nm": 0.575600009034619,
      "height_equivalent_radius_mean_nm": 0.2878000045173095,
      "height_equivalent_radius_p95_nm": 0.4193638004219962,
      "volume_nm3": 2107.910189335763,
      "volume_equivalent_radius_nm": 7.954041110133959,
      "centroid_x_um": 1.7169270833333334,
      "centroid_y_um": 0.61171875
    },
    {
      "label": 48,
      "area_px": 30,
      "area_um2": 0.0018310546875,
      "equivalent_radius_nm": 24.142137626449347,
      "min_height_nm": 0.3426271521558259,
      "p50_height_nm": 0.438057564625419,
      "p95_height_nm": 0.552885457032212,
      "height_range_nm": 0.23059953017032214,
      "max_height_nm": 0.573226682326148,
      "mean_height_nm": 0.4431635893106822,
      "height_equivalent_radius_mean_nm": 0.2215817946553411,
      "height_equivalent_radius_p95_nm": 0.276442728516106,
      "volume_nm3": 811.4567675366496,
      "volume_equivalent_radius_nm": 5.7861842538951445,
      "centroid_x_um": 1.3171875,
      "centroid_y_um": 0.6388020833333333
    },
    {
      "label": 49,
      "area_px": 18,
      "area_um2": 0.0010986328125,
      "equivalent_radius_nm": 18.700419393817157,
      "min_height_nm": 0.3526980581907719,
      "p50_height_nm": 0.3827021851638534,
      "p95_height_nm": 0.4442080349641409,
      "height_range_nm": 0.11622382753451638,
      "max_height_nm": 0.46892188572528826,
      "mean_height_nm": 0.39668971672419606,
      "height_equivalent_radius_mean_nm": 0.19834485836209803,
      "height_equivalent_radius_p95_nm": 0.22210401748207045,
      "volume_nm3": 435.8163391745318,
      "volume_equivalent_radius_nm": 4.703324748638374,
      "centroid_x_um": 0.9088541666666666,
      "centroid_y_um": 0.6723090277777778
    },
    {
      "label": 50,
      "area_px": 13,
      "area_um2": 0.00079345703125,
      "equivalent_radius_nm": 15.892300566907107,
      "min_height_nm": 0.3465089876877825,
      "p50_height_nm": 0.4443328304051424,
      "p95_height_nm": 0.6476612063508698,
      "height_range_nm": 0.30148640058762766,
      "max_height_nm": 0.6479953882754101,
      "mean_height_nm": 0.47156107279721315,
      "height_equivalent_radius_mean_nm": 0.23578053639860658,
      "height_equivalent_radius_p95_nm": 0.3238306031754349,
      "volume_nm3": 374.1634488747419,
      "volume_equivalent_radius_nm": 4.470172168113678,
      "centroid_x_um": 1.4236778846153846,
      "centroid_y_um": 0.6592548076923077
    },
    {
      "label": 51,
      "area_px": 8,
      "area_um2": 0.00048828125,
      "equivalent_radius_nm": 12.466946262544772,
      "min_height_nm": 0.343947851104562,
      "p50_height_nm": 0.3839508190965374,
      "p95_height_nm": 0.4025705685451838,
      "height_range_nm": 0.06515125397124971,
      "max_height_nm": 0.4090991050758117,
      "mean_height_nm": 0.3758011941622368,
      "height_equivalent_radius_mean_nm": 0.1879005970811184,
      "height_equivalent_radius_p95_nm": 0.2012852842725919,
      "volume_nm3": 183.49667683702967,
      "volume_equivalent_radius_nm": 3.525168370190196,
      "centroid_x_um": 1.63671875,
      "centroid_y_um": 0.66015625
    },
    {
      "label": 52,
      "area_px": 6,
      "area_um2": 0.0003662109375,
      "equivalent_radius_nm": 10.796692170979235,
      "min_height_nm": 0.3596345911717809,
      "p50_height_nm": 0.40628713177750664,
      "p95_height_nm": 0.4913341872834076,
      "height_range_nm": 0.1413742749900258,
      "max_height_nm": 0.5010088661618067,
      "mean_height_nm": 0.4197081854261513,
      "height_equivalent_radius_mean_nm": 0.20985409271307565,
      "height_equivalent_radius_p95_nm": 0.2456670936417038,
      "volume_nm3": 153.7017280613347,
      "volume_equivalent_radius_nm": 3.322997748272156,
      "centroid_x_um": 1.45703125,
      "centroid_y_um": 0.6875
    },
    {
      "label": 53,
      "area_px": 26,
      "area_um2": 0.0015869140625,
      "equivalent_radius_nm": 22.475106999029656,
      "min_height_nm": 0.3522911285789098,
      "p50_height_nm": 0.5733542073667364,
      "p95_height_nm": 0.8011170516016446,
      "height_range_nm": 0.46508299627584165,
      "max_height_nm": 0.8173741248547515,
      "mean_height_nm": 0.5616114657412861,
      "height_equivalent_radius_mean_nm": 0.28080573287064303,
      "height_equivalent_radius_p95_nm": 0.4005585258008223,
      "volume_nm3": 891.2291326460839,
      "volume_equivalent_radius_nm": 5.969898147412978,
      "centroid_x_um": 1.5736177884615385,
      "centroid_y_um": 0.7139423076923077
    },
    {
      "label": 54,
      "area_px": 42,
      "area_um2": 0.0025634765625,
      "equivalent_radius_nm": 28.56536246652911,
      "min_height_nm": 0.34355264276266295,
      "p50_height_nm": 0.49280914022923666,
      "p95_height_nm": 0.7139503905579925,
      "height_range_nm": 0.44732178627535313,
      "max_height_nm": 0.7908744290380161,
      "mean_height_nm": 0.5099510162141095,
      "height_equivalent_radius_mean_nm": 0.25497550810705477,
      "height_equivalent_radius_p95_nm": 0.35697519527899624,
      "volume_nm3": 1307.2474780879274,
      "volume_equivalent_radius_nm": 6.78301953438951,
      "centroid_x_um": 1.4334077380952381,
      "centroid_y_um": 0.7367931547619048
    },
    {
      "label": 55,
      "area_px": 11,
      "area_um2": 0.00067138671875,
      "equivalent_radius_nm": 14.61879030667795,
      "min_height_nm": 0.3674605046857231,
      "p50_height_nm": 0.5043660481692869,
      "p95_height_nm": 0.6467645346989515,
      "height_range_nm": 0.29297968725870105,
      "max_height_nm": 0.6604401919444242,
      "mean_height_nm": 0.5009456052769402,
      "height_equivalent_radius_mean_nm": 0.2504728026384701,
      "height_equivalent_radius_p95_nm": 0.3233822673494757,
      "volume_nm3": 336.3282261991176,
      "volume_equivalent_radius_nm": 4.3141135238689525,
      "centroid_x_um": 1.8132102272727273,
      "centroid_y_um": 0.7237215909090909
    },
    {
      "label": 56,
      "area_px": 6,
      "area_um2": 0.0003662109375,
      "equivalent_radius_nm": 10.796692170979235,
      "min_height_nm": 0.35573790823783175,
      "p50_height_nm": 0.45509690270097625,
      "p95_height_nm": 0.5046481689302897,
      "height_range_nm": 0.15401931310058586,
      "max_height_nm": 0.5097572213384176,
      "mean_height_nm": 0.4504514927317489,
