Repository: lexwolf/nublar

# nublar

`nublar` is a scientific project for effective-medium / Mie-based optical simulations of silver nano-island deposition, with scripts to sweep filling fraction or deposition-step scenarios and generate analysis plots.

## Repository layout

- `src/`: C++ simulation and analysis code.
- `include/`: project headers.
- `bin/`: compiled executables (`mie`, `getmax`, `getenz`, `cm`, aliases).
- `scripts/bash/`: orchestration and workflow scripts.
- `scripts/gnuplot/`: hand-written plotting scripts plus generated gnuplot files under mirrored subdirectories such as `scripts/gnuplot/output/` and `scripts/gnuplot/experimental/`.
- `scripts/convert/`: conversion utilities for imported data.

File: data/experimental/intermediate/afm_batch/60s_2um/Nis_Ag_60s_2um_001_features.json (part 1 of 2)
{
  "summary": {
    "path": "data/experimental/raw/afm/Nis_Ag_60s_2um_001.stp",
    "rows": 256,
    "cols": 256,
    "x_size_um": 2.0,
    "y_size_um": 2.0,
    "dx_nm": 7.8125,
    "dy_nm": 7.8125,
    "z_min_nm": -10.008022466716502,
    "z_max_nm": 40.29154345336032,
    "z_mean_nm": -0.05584230608257268,
    "z_std_nm": 4.948616078326899,
    "percentile_p01_nm": -7.0495137979709686,
    "percentile_p50_nm": -1.2714455376071832,
    "percentile_p99_nm": 18.48619100150461,
    "baseline_nm": -2.98909006859473,
    "threshold_nm": 1.7234668472555115,
    "threshold_sigma": 0.8617334236277557,
    "coverage_fraction": 0.476898193359375,
    "island_count": 126,
    "number_density_per_um2": 31.5,
    "equivalent_thickness_nm": 2.7451529690368615,
    "mean_island_height_nm": 3.227545623127899,
    "mean_equivalent_radius_nm": 45.22769290192742,
    "std_equivalent_radius_nm": 52.66448674955112,
    "mean_p95_height_nm": 5.288615468807151,
    "mean_height_equivalent_radius_nm": 1.6137728115639496,
    "mean_p95_height_equivalent_radius_nm": 2.6443077344035757,
    "mean_volume_equivalent_radius_nm": 16.414107446008884,
    "std_volume_equivalent_radius_nm": 13.663599743213268,
    "mean_volume_nm3": 87147.7133027575
  },
  "islands": [
    {
      "label": 1,
      "area_px": 1561,
      "area_um2": 0.09527587890625,
      "equivalent_radius_nm": 174.14721981906303,
      "min_height_nm": 1.5473727784410318,
      "p50_height_nm": 3.9309484716602294,
      "p95_height_nm": 9.15588252517712,
      "height_range_nm": 10.818595037305974,
      "max_height_nm": 12.365967815747005,
      "mean_height_nm": 4.561687925438718,
      "height_equivalent_radius_mean_nm": 2.280843962719359,
      "height_equivalent_radius_p95_nm": 4.57794126258856,
      "volume_nm3": 434618.82639220206,
      "volume_equivalent_radius_nm": 46.990129490785755,
      "centroid_x_um": 0.14437860345932094,
      "centroid_y_um": 0.21967588885329917
    },
    {
      "label": 2,
      "area_px": 143,
      "area_um2": 0.00872802734375,
      "equivalent_radius_nm": 52.708798035983286,
      "min_height_nm": 1.7648769722987088,
      "p50_height_nm": 3.670515570189492,
      "p95_height_nm": 6.100147197239123,
      "height_range_nm": 4.787749819042901,
      "max_height_nm": 6.552626791341609,
      "mean_height_nm": 3.8015287030946494,
      "height_equivalent_radius_mean_nm": 1.9007643515473247,
      "height_equivalent_radius_p95_nm": 3.0500735986195613,
      "volume_nm3": 33179.84646866057,
      "volume_equivalent_radius_nm": 19.934036735547515,
      "centroid_x_um": 0.3718312937062937,
      "centroid_y_um": 0.047803758741258744
    },
    {
      "label": 3,
      "area_px": 68,
      "area_um2": 0.004150390625,
      "equivalent_radius_nm": 36.347081966259985,
      "min_height_nm": 1.7963780904377185,
      "p50_height_nm": 3.939690045345247,
      "p95_height_nm": 6.738727009963812,
      "height_range_nm": 5.247639655364311,
      "max_height_nm": 7.044017745802029,
      "mean_height_nm": 4.037963579674473,
      "height_equivalent_radius_mean_nm": 2.0189817898372366,
      "height_equivalent_radius_p95_nm": 3.369363504981906,
      "volume_nm3": 16759.126185172372,
      "volume_equivalent_radius_nm": 15.875262696998643,
      "centroid_x_um": 0.4670266544117647,
      "centroid_y_um": 0.03504136029411765
    },
    {
      "label": 4,
      "area_px": 16,
      "area_um2": 0.0009765625,
      "equivalent_radius_nm": 17.630924485867386,
      "min_height_nm": 1.91101783868896,
      "p50_height_nm": 2.8743026204974784,
      "p95_height_nm": 3.584475384859375,
      "height_range_nm": 1.6784699322456442,
      "max_height_nm": 3.5894877709346042,
      "mean_height_nm": 2.765590459546735,
      "height_equivalent_radius_mean_nm": 1.3827952297733674,
      "height_equivalent_radius_p95_nm": 1.7922376924296874,
      "volume_nm3": 2700.7719331511084,
      "volume_equivalent_radius_nm": 8.639058883239155,
      "centroid_x_um": 0.99609375,
      "centroid_y_um": 0.0146484375
    },
    {
      "label": 5,
      "area_px": 681,
      "area_um2": 0.04156494140625,
      "equivalent_radius_nm": 115.02404865183352,
      "min_height_nm": 1.6401387150881224,
      "p50_height_nm": 6.413407144811183,
      "p95_height_nm": 19.857195986144855,
      "height_range_nm": 20.007275652265307,
      "max_height_nm": 21.64741436735343,
      "mean_height_nm": 8.807802128814782,
      "height_equivalent_radius_mean_nm": 4.403901064407391,
      "height_equivalent_radius_p95_nm": 9.928597993072428,
      "volume_nm3": 366095.7794020304,
      "volume_equivalent_radius_nm": 44.37809998033617,
      "centroid_x_um": 1.191744676945668,
      "centroid_y_um": 0.08546714390602056
    },
    {
      "label": 6,
      "area_px": 1100,
      "area_um2": 0.067138671875,
      "equivalent_radius_nm": 146.18790306677948,
      "min_height_nm": 1.4304775056614103,
      "p50_height_nm": 5.479298482137148,
      "p95_height_nm": 17.482659471088898,
      "height_range_nm": 18.631312413284874,
      "max_height_nm": 20.061789918946285,
      "mean_height_nm": 7.197431713422895,
      "height_equivalent_radius_mean_nm": 3.5987158567114474,
      "height_equivalent_radius_p95_nm": 8.741329735544449,
      "volume_nm3": 483226.0061502188,
      "volume_equivalent_radius_nm": 48.68037292544716,
      "centroid_x_um": 1.5199147727272728,
      "centroid_y_um": 0.2409090909090909
    },
    {
      "label": 7,
      "area_px": 31,
      "area_um2": 0.00189208984375,
      "equivalent_radius_nm": 24.541208259039912,
      "min_height_nm": 1.7804120675337471,
      "p50_height_nm": 2.5020042577313886,
      "p95_height_nm": 3.501064500606284,
      "height_range_nm": 1.7813127739786592,
      "max_height_nm": 3.5617248415124063,
      "mean_height_nm": 2.581439327505101,
      "height_equivalent_radius_mean_nm": 1.2907196637525504,
      "height_equivalent_radius_p95_nm": 1.750532250303142,
      "volume_nm3": 4884.315133829232,
      "volume_equivalent_radius_nm": 10.525393852372746,
      "centroid_x_um": 1.5078125,
      "centroid_y_um": 0.026461693548387098
    },
    {
      "label": 8,
      "area_px": 157,
      "area_um2": 0.00958251953125,
      "equivalent_radius_nm": 55.228712653348516,
      "min_height_nm": 1.6736358751005915,
      "p50_height_nm": 3.986614090545641,
      "p95_height_nm": 8.745796052030265,
      "height_range_nm": 9.021947044766199,
      "max_height_nm": 10.69558291986679,
      "mean_height_nm": 4.371814724142647,
      "height_equivalent_radius_mean_nm": 2.1859073620713234,
      "height_equivalent_radius_p95_nm": 4.3728980260151324,
      "volume_nm3": 41892.99998110324,
      "volume_equivalent_radius_nm": 21.545220877302302,
      "centroid_x_um": 1.8144406847133758,
      "centroid_y_um": 0.03324044585987261
    },
    {
      "label": 9,
      "area_px": 55,
      "area_um2": 0.00335693359375,
      "equivalent_radius_nm": 32.688608874546894,
      "min_height_nm": 1.810710702283269,
      "p50_height_nm": 3.553672734671135,
      "p95_height_nm": 5.918581940379855,
      "height_range_nm": 4.419318110242787,
      "max_height_nm": 6.230028812526056,
      "mean_height_nm": 3.681512067171129,
      "height_equivalent_radius_mean_nm": 1.8407560335855646,
      "height_equivalent_radius_p95_nm": 2.9592909701899277,
      "volume_nm3": 12358.59153408277,
      "volume_equivalent_radius_nm": 14.342563777330776,
      "centroid_x_um": 1.9693181818181817,
      "centroid_y_um": 0.03309659090909091
    },
    {
      "label": 10,
      "area_px": 19,
      "area_um2": 0.00115966796875,
      "equivalent_radius_nm": 19.212854528773182,
      "min_height_nm": 1.8003146459961887,
      "p50_height_nm": 2.4024115258691032,
      "p95_height_nm": 3.143480858420958,
      "height_range_nm": 1.4315206343763593,
      "max_height_nm": 3.231835280372548,
      "mean_height_nm": 2.441980563263051,
      "height_equivalent_radius_mean_nm": 1.2209902816315255,
      "height_equivalent_radius_p95_nm": 1.571740429210479,
      "volume_nm3": 2831.886639526243,
      "volume_equivalent_radius_nm": 8.77665617204712,
      "centroid_x_um": 0.6126644736842105,
      "centroid_y_um": 0.05921052631578947
    },
    {
      "label": 11,
      "area_px": 19,
      "area_um2": 0.00115966796875,
      "equivalent_radius_nm": 19.212854528773182,
      "min_height_nm": 1.7887221080780955,
      "p50_height_nm": 2.491599462348578,
      "p95_height_nm": 3.1923332679201817,
      "height_range_nm": 1.6379007741836793,
      "max_height_nm": 3.426622882261775,
      "mean_height_nm": 2.525796078528819,
      "height_equivalent_radius_mean_nm": 1.2628980392644096,
      "height_equivalent_radius_p95_nm": 1.5961666339600908,
      "volume_nm3": 2929.0848078642316,
      "volume_equivalent_radius_nm": 8.875941795649213,
      "centroid_x_um": 0.9683388157894737,
      "centroid_y_um": 0.07072368421052631
    },
    {
      "label": 12,
      "area_px": 61,
      "area_um2": 0.00372314453125,
      "equivalent_radius_nm": 34.42548056292011,
      "min_height_nm": 1.7368239932353489,
      "p50_height_nm": 2.241025732656675,
      "p95_height_nm": 3.0275033674779412,
      "height_range_nm": 1.4434833570998848,
      "max_height_nm": 3.1803073503352337,
      "mean_height_nm": 2.338692438023656,
      "height_equivalent_radius_mean_nm": 1.169346219011828,
      "height_equivalent_radius_p95_nm": 1.5137516837389706,
      "volume_nm3": 8707.289960903505,
      "volume_equivalent_radius_nm": 12.762373956238115,
      "centroid_x_um": 0.8043032786885246,
      "centroid_y_um": 0.10092213114754098
    },
    {
      "label": 13,
      "area_px": 30,
      "area_um2": 0.0018310546875,
      "equivalent_radius_nm": 24.142137626449347,
      "min_height_nm": 1.7480430065062844,
      "p50_height_nm": 2.5816133233895924,
      "p95_height_nm": 3.757048178862011,
      "height_range_nm": 2.0986397230242204,
      "max_height_nm": 3.846682729530505,
      "mean_height_nm": 2.6483224431200587,
      "height_equivalent_radius_mean_nm": 1.3241612215600294,
      "height_equivalent_radius_p95_nm": 1.8785240894310056,
      "volume_nm3": 4849.223223486436,
      "volume_equivalent_radius_nm": 10.500126284984008,
      "centroid_x_um": 0.5005208333333333,
      "centroid_y_um": 0.09505208333333333
    },
    {
      "label": 14,
      "area_px": 13,
      "area_um2": 0.00079345703125,
      "equivalent_radius_nm": 15.892300566907107,
      "min_height_nm": 1.7309125858539862,
      "p50_height_nm": 2.027083207393223,
      "p95_height_nm": 2.5495782376264295,
      "height_range_nm": 0.8348754735932551,
      "max_height_nm": 2.5657880594472413,
      "mean_height_nm": 2.1259721385102646,
      "height_equivalent_radius_mean_nm": 1.0629860692551323,
      "height_equivalent_radius_p95_nm": 1.2747891188132148,
      "volume_nm3": 1686.8675415425682,
      "volume_equivalent_radius_nm": 7.384664866573679,
      "centroid_x_um": 1.8954326923076923,
      "centroid_y_um": 0.1045673076923077
    },
    {
      "label": 15,
      "area_px": 1134,
      "area_um2": 0.0692138671875,
      "equivalent_radius_nm": 148.42997738594832,
      "min_height_nm": 1.4242990688816812,
      "p50_height_nm": 9.618669705396105,
      "p95_height_nm": 28.481132712386156,
      "height_range_nm": 29.76094657482876,
      "max_height_nm": 31.18524564371044,
      "mean_height_nm": 12.847309997892292,
      "height_equivalent_radius_mean_nm": 6.423654998946146,
      "height_equivalent_radius_p95_nm": 14.240566356193078,
      "volume_nm3": 889212.007910758,
      "volume_equivalent_radius_nm": 59.653908420320434,
      "centroid_x_um": 1.8475735780423281,
      "centroid_y_um": 0.35500027557319225
    },
    {
      "label": 16,
      "area_px": 15,
      "area_um2": 0.00091552734375,
      "equivalent_radius_nm": 17.071069228001235,
      "min_height_nm": 1.811984996639998,
      "p50_height_nm": 2.297475453792024,
      "p95_height_nm": 2.995415210758401,
      "height_range_nm": 1.2295076272417287,
      "max_height_nm": 3.0414926238817266,
      "mean_height_nm": 2.3559643051996733,
      "height_equivalent_radius_mean_nm": 1.1779821525998366,
      "height_equivalent_radius_p95_nm": 1.4977076053792004,
      "volume_nm3": 2156.949742309271,
      "volume_equivalent_radius_nm": 8.01525122027738,
      "centroid_x_um": 0.7234375,
      "centroid_y_um": 0.1296875
    },
    {
      "label": 17,
      "area_px": 20,
      "area_um2": 0.001220703125,
      "equivalent_radius_nm": 19.7119728282825,
      "min_height_nm": 2.0208321958604705,
      "p50_height_nm": 2.4334169778898613,
      "p95_height_nm": 3.082526226555588,
      "height_range_nm": 1.247714578624283,
      "max_height_nm": 3.2685467744847534,
      "mean_height_nm": 2.530604832451121,
      "height_equivalent_radius_mean_nm": 1.2653024162255604,
      "height_equivalent_radius_p95_nm": 1.541263113277794,
      "volume_nm3": 3089.117227113185,
      "volume_equivalent_radius_nm": 9.03473169948938,
      "centroid_x_um": 0.891015625,
      "centroid_y_um": 0.13203125
    },
    {
      "label": 18,
      "area_px": 157,
      "area_um2": 0.00958251953125,
      "equivalent_radius_nm": 55.228712653348516,
      "min_height_nm": 1.734868129878747,
      "p50_height_nm": 2.628856279218085,
      "p95_height_nm": 4.147225103138099,
      "height_range_nm": 3.0275677795154876,
      "max_height_nm": 4.762435909394235,
      "mean_height_nm": 2.6959728555177613,
      "height_equivalent_radius_mean_nm": 1.3479864277588807,
      "height_equivalent_radius_p95_nm": 2.0736125515690493,
      "volume_nm3": 25834.21254371878,
      "volume_equivalent_radius_nm": 18.338713807462753,
      "centroid_x_um": 0.6073845541401274,
      "centroid_y_um": 0.16456011146496816
    },
    {
      "label": 19,
      "area_px": 155,
      "area_um2": 0.00946044921875,
      "equivalent_radius_nm": 54.87580991719251,
      "min_height_nm": 1.7045940005595877,
      "p50_height_nm": 2.429697244164568,
      "p95_height_nm": 3.9325583242378217,
      "height_range_nm": 2.470283695818121,
      "max_height_nm": 4.174877696377709,
      "mean_height_nm": 2.6204424396423245,
      "height_equivalent_radius_mean_nm": 1.3102212198211622,
      "height_equivalent_radius_p95_nm": 1.9662791621189109,
      "volume_nm3": 24790.56263089357,
      "volume_equivalent_radius_nm": 18.088362712802294,
      "centroid_x_um": 0.40191532258064516,
      "centroid_y_um": 0.22913306451612903
    },
    {
      "label": 20,
      "area_px": 109,
      "area_um2": 0.00665283203125,
      "equivalent_radius_nm": 46.01806391697791,
      "min_height_nm": 1.6356141175375216,
      "p50_height_nm": 2.9569328603800042,
      "p95_height_nm": 5.643240100379662,
      "height_range_nm": 4.4131706195141955,
      "max_height_nm": 6.048784737051717,
      "mean_height_nm": 3.3202595985921755,
      "height_equivalent_radius_mean_nm": 1.6601297992960877,
      "height_equivalent_radius_p95_nm": 2.821620050189831,
      "volume_nm3": 22089.129409579295,
      "volume_equivalent_radius_nm": 17.405907186637542,
      "centroid_x_um": 1.931336009174312,
      "centroid_y_um": 0.18470470183486237
    },
    {
      "label": 21,
      "area_px": 178,
      "area_um2": 0.0108642578125,
      "equivalent_radius_nm": 58.80646790760549,
      "min_height_nm": 1.648326020428435,
      "p50_height_nm": 3.055015712722657,
      "p95_height_nm": 6.3122571174646875,
      "height_range_nm": 5.4419088868892045,
      "max_height_nm": 7.090234907317639,
      "mean_height_nm": 3.3754502718039467,
      "height_equivalent_radius_mean_nm": 1.6877251359019734,
      "height_equivalent_radius_p95_nm": 3.1561285587323438,
      "volume_nm3": 36671.76198615128,
      "volume_equivalent_radius_nm": 20.61014541575801,
      "centroid_x_um": 0.8983497191011236,
      "centroid_y_um": 0.234594452247191
    },
    {
      "label": 22,
      "area_px": 19,
      "area_um2": 0.00115966796875,
      "equivalent_radius_nm": 19.212854528773182,
      "min_height_nm": 1.797083875008669,
      "p50_height_nm": 2.3278555140190145,
      "p95_height_nm": 3.0683388813529326,
      "height_range_nm": 1.2897666418564893,
      "max_height_nm": 3.0868505168651583,
      "mean_height_nm": 2.456300725171611,
      "height_equivalent_radius_mean_nm": 1.2281503625858055,
      "height_equivalent_radius_p95_nm": 1.5341694406764663,
      "volume_nm3": 2848.4932725989142,
      "volume_equivalent_radius_nm": 8.7937786478569,
      "centroid_x_um": 1.3289473684210527,
      "centroid_y_um": 0.19078947368421054
    },
    {
      "label": 23,
      "area_px": 52,
      "area_um2": 0.003173828125,
      "equivalent_radius_nm": 31.784601133814213,
      "min_height_nm": 1.7644128222468038,
      "p50_height_nm": 3.007601021134031,
      "p95_height_nm": 4.986798105735393,
      "height_range_nm": 3.4094927871358163,
      "max_height_nm": 5.17390560938262,
      "mean_height_nm": 3.2081443098721945,
      "height_equivalent_radius_mean_nm": 1.6040721549360972,
      "height_equivalent_radius_p95_nm": 2.4933990528676966,
      "volume_nm3": 10182.098639731086,
      "volume_equivalent_radius_nm": 13.445683895567571,
      "centroid_x_um": 0.7750901442307693,
      "centroid_y_um": 0.21259014423076922
    },
    {
      "label": 24,
      "area_px": 64,
      "area_um2": 0.00390625,
      "equivalent_radius_nm": 35.26184897173477,
      "min_height_nm": 1.7437691974196061,
      "p50_height_nm": 2.586913412157929,
      "p95_height_nm": 3.714132325100296,
      "height_range_nm": 2.2213921034050754,
      "max_height_nm": 3.9651613008246813,
      "mean_height_nm": 2.6420864318331776,
      "height_equivalent_radius_mean_nm": 1.3210432159165888,
      "height_equivalent_radius_p95_nm": 1.857066162550148,
      "volume_nm3": 10320.65012434835,
      "volume_equivalent_radius_nm": 13.506396100041139,
      "centroid_x_um": 0.6932373046875,
      "centroid_y_um": 0.2498779296875
    },
    {
      "label": 25,
      "area_px": 53,
      "area_um2": 0.00323486328125,
      "equivalent_radius_nm": 32.08876692668029,
      "min_height_nm": 1.8173440729322845,
      "p50_height_nm": 2.732465859719028,
      "p95_height_nm": 5.008796061928037,
      "height_range_nm": 3.4586084018219507,
      "max_height_nm": 5.275952474754235,
      "mean_height_nm": 3.0661273276899794,
      "height_equivalent_radius_mean_nm": 1.5330636638449897,
      "height_equivalent_radius_p95_nm": 2.5043980309640186,
      "volume_nm3": 9918.5027079815,
      "volume_equivalent_radius_nm": 13.328639926480912,
      "centroid_x_um": 1.2563384433962264,
      "centroid_y_um": 0.22877358490566038
    },
    {
      "label": 26,
      "area_px": 15,
      "area_um2": 0.00091552734375,
      "equivalent_radius_nm": 17.071069228001235,
      "min_height_nm": 1.7385298807411937,
      "p50_height_nm": 1.849002762561597,
      "p95_height_nm": 2.084882032647775,
      "height_range_nm": 0.39760038878072357,
      "max_height_nm": 2.1361302695219173,
      "mean_height_nm": 1.8844204096959474,
      "height_equivalent_radius_mean_nm": 0.9422102048479737,
      "height_equivalent_radius_p95_nm": 1.0424410163238875,
      "volume_nm3": 1725.2384121972173,
      "volume_equivalent_radius_nm": 7.4402381459317395,
      "centroid_x_um": 0.3015625,
      "centroid_y_um": 0.24583333333333332
    },
    {
      "label": 27,
      "area_px": 128,
      "area_um2": 0.0078125,
      "equivalent_radius_nm": 49.86778505017909,
      "min_height_nm": 1.746159350544152,
      "p50_height_nm": 2.9229059921880074,
      "p95_height_nm": 6.183221374193799,
      "height_range_nm": 4.768345123331331,
      "max_height_nm": 6.5145044738754825,
      "mean_height_nm": 3.4390015100972864,
      "height_equivalent_radius_mean_nm": 1.7195007550486432,
      "height_equivalent_radius_p95_nm": 3.0916106870968996,
      "volume_nm3": 26867.19929763505,
      "volume_equivalent_radius_nm": 18.579952349457724,
      "centroid_x_um": 0.564697265625,
      "centroid_y_um": 0.26251220703125
    },
    {
      "label": 28,
      "area_px": 49,
      "area_um2": 0.00299072265625,
      "equivalent_radius_nm": 30.854117850267922,
      "min_height_nm": 1.7355294365711345,
      "p50_height_nm": 2.4199624649194975,
      "p95_height_nm": 3.9446992620164547,
      "height_range_nm": 2.56864224977687,
      "max_height_nm": 4.304171686348004,
      "mean_height_nm": 2.6202439274182834,
      "height_equivalent_radius_mean_nm": 1.3101219637091417,
      "height_equivalent_radius_p95_nm": 1.9723496310082274,
      "volume_nm3": 7836.422878631341,
      "volume_equivalent_radius_nm": 12.321864202716327,
      "centroid_x_um": 1.1557716836734695,
      "centroid_y_um": 0.25972576530612246
    },
    {
      "label": 29,
      "area_px": 29,
      "area_um2": 0.00177001953125,
      "equivalent_radius_nm": 23.73635851463476,
      "min_height_nm": 1.7395230324786715,
      "p50_height_nm": 3.362161854737387,
      "p95_height_nm": 5.3332965839118,
      "height_range_nm": 3.763623217895965,
      "max_height_nm": 5.503146250374637,
      "mean_height_nm": 3.5124739030802905,
      "height_equivalent_radius_mean_nm": 1.7562369515401453,
      "height_equivalent_radius_p95_nm": 2.6666482919559,
      "volume_nm3": 6217.147411458033,
      "volume_equivalent_radius_nm": 11.406896959427076,
      "centroid_x_um": 1.9814116379310345,
      "centroid_y_um": 0.27209051724137934
    },
    {
      "label": 30,
      "area_px": 27,
      "area_um2": 0.00164794921875,
      "equivalent_radius_nm": 22.903242745449372,
      "min_height_nm": 1.7765594630999644,
      "p50_height_nm": 2.5699807101330854,
      "p95_height_nm": 3.6856217702876872,
      "height_range_nm": 2.1216901950647467,
      "max_height_nm": 3.898249658164711,
      "mean_height_nm": 2.668895787738763,
      "height_equivalent_radius_mean_nm": 1.3344478938693816,
      "height_equivalent_radius_p95_nm": 1.8428108851438436,
      "volume_nm3": 4398.20472832926,
      "volume_equivalent_radius_nm": 10.163944320680818,
      "centroid_x_um": 1.390625,
      "centroid_y_um": 0.2667824074074074
    },
    {
      "label": 31,
      "area_px": 18,
      "area_um2": 0.0010986328125,
      "equivalent_radius_nm": 18.700419393817157,
      "min_height_nm": 1.72652342781446,
      "p50_height_nm": 2.2107540683804237,
      "p95_height_nm": 2.601593567571328,
      "height_range_nm": 0.9009077303901476,
      "max_height_nm": 2.6274311582046077,
      "mean_height_nm": 2.1787310896709915,
      "height_equivalent_radius_mean_nm": 1.0893655448354957,
      "height_equivalent_radius_p95_nm": 1.300796783785664,
      "volume_nm3": 2393.6254647264313,
      "volume_equivalent_radius_nm": 8.29830122940299,
      "centroid_x_um": 1.0755208333333333,
      "centroid_y_um": 0.2782118055555556
    },
    {
      "label": 32,
      "area_px": 13,
      "area_um2": 0.00079345703125,
      "equivalent_radius_nm": 15.892300566907107,
      "min_height_nm": 1.7724310116822632,
      "p50_height_nm": 2.1194291367397824,
      "p95_height_nm": 2.588194510763515,
      "height_range_nm": 0.8514234591162033,
      "max_height_nm": 2.6238544707984666,
      "mean_height_nm": 2.149789026555285,
      "height_equivalent_radius_mean_nm": 1.0748945132776424,
      "height_equivalent_radius_p95_nm": 1.2940972553817576,
      "volume_nm3": 1705.7652188243837,
      "volume_equivalent_radius_nm": 7.412138887745754,
      "centroid_x_um": 1.6592548076923077,
      "centroid_y_um": 0.2782451923076923
    },
    {
      "label": 33,
      "area_px": 72,
      "area_um2": 0.00439453125,
      "equivalent_radius_nm": 37.400838787634314,
      "min_height_nm": 1.7244420242625003,
      "p50_height_nm": 3.359230282649494,
      "p95_height_nm": 4.798807441838509,
      "height_range_nm": 3.2325902328828375,
      "max_height_nm": 4.957032257145338,
      "mean_height_nm": 3.4095545995317154,
      "height_equivalent_radius_mean_nm": 1.7047772997658577,
      "height_equivalent_radius_p95_nm": 2.3994037209192545,
      "volume_nm3": 14983.39423622336,
      "volume_equivalent_radius_nm": 15.293510975873028,
      "centroid_x_um": 1.3049045138888888,
      "centroid_y_um": 0.3225911458333333
    },
    {
      "label": 34,
      "area_px": 77,
      "area_um2": 0.00469970703125,
      "equivalent_radius_nm": 38.67768362007151,
      "min_height_nm": 1.6951697856486527,
      "p50_height_nm": 2.4510367594178533,
      "p95_height_nm": 3.8186335802349856,
      "height_range_nm": 2.465276900933957,
      "max_height_nm": 4.16044668658261,
      "mean_height_nm": 2.569280302339776,
      "height_equivalent_radius_mean_nm": 1.284640151169888,
      "height_equivalent_radius_p95_nm": 1.9093167901174928,
      "volume_nm3": 12074.864702158371,
      "volume_equivalent_radius_nm": 14.231954762597328,
      "centroid_x_um": 0.976359577922078,
      "centroid_y_um": 0.3588676948051948
    },
    {
      "label": 35,
      "area_px": 76,
      "area_um2": 0.004638671875,
      "equivalent_radius_nm": 38.425709057546364,
      "min_height_nm": 1.7312693911177715,
      "p50_height_nm": 2.990260254691515,
      "p95_height_nm": 4.941971206192858,
      "height_range_nm": 3.612643310072926,
      "max_height_nm": 5.343912701190697,
      "mean_height_nm": 3.1244129710413984,
      "height_equivalent_radius_mean_nm": 1.5622064855206992,
      "height_equivalent_radius_p95_nm": 2.470985603096429,
      "volume_nm3": 14493.126574654925,
      "volume_equivalent_radius_nm": 15.124852867918117,
      "centroid_x_um": 1.1124588815789473,
      "centroid_y_um": 0.3412828947368421
    },
    {
      "label": 36,
      "area_px": 18,
      "area_um2": 0.0010986328125,
      "equivalent_radius_nm": 18.700419393817157,
      "min_height_nm": 1.7413306859233568,
      "p50_height_nm": 1.9475964214431458,
      "p95_height_nm": 2.412672535150659,
      "height_range_nm": 0.7624969607139302,
      "max_height_nm": 2.503827646637287,
      "mean_height_nm": 2.0333825988241263,
      "height_equivalent_radius_mean_nm": 1.0166912994120632,
      "height_equivalent_radius_p95_nm": 1.2063362675753295,
      "volume_nm3": 2233.940843434709,
      "volume_equivalent_radius_nm": 8.109505133398219,
      "centroid_x_um": 0.3680555555555556,
      "centroid_y_um": 0.328125
    },
    {
      "label": 37,
      "area_px": 3969,
      "area_um2": 0.24224853515625,
      "equivalent_radius_nm": 277.6870606524113,
      "min_height_nm": 1.0889995435810538,
      "p50_height_nm": 3.8058717306033136,
      "p95_height_nm": 12.724003423341175,
      "height_range_nm": 17.770784669336063,
      "max_height_nm": 18.859784212917116,
      "mean_height_nm": 5.111924566440589,
      "height_equivalent_radius_mean_nm": 2.5559622832202944,
      "height_equivalent_radius_p95_nm": 6.362001711670588,
      "volume_nm3": 1238356.238049481,
      "volume_equivalent_radius_nm": 66.61709070379561,
      "centroid_x_um": 0.4718856292517007,
      "centroid_y_um": 0.6334640337616528
    },
    {
      "label": 38,
      "area_px": 135,
      "area_um2": 0.00823974609375,
      "equivalent_radius_nm": 51.213207684003706,
      "min_height_nm": 1.7360372423625838,
      "p50_height_nm": 2.94519544413746,
      "p95_height_nm": 4.333818208019439,
      "height_range_nm": 2.8155076028095367,
      "max_height_nm": 4.5515448451721205,
      "mean_height_nm": 2.9853685137237407,
      "height_equivalent_radius_mean_nm": 1.4926842568618703,
      "height_equivalent_radius_p95_nm": 2.1669091040097195,
      "volume_nm3": 24598.678549359436,
      "volume_equivalent_radius_nm": 18.041572559817237,
      "centroid_x_um": 0.6253472222222223,
      "centroid_y_um": 0.37939814814814815
    },
    {
      "label": 39,
      "area_px": 8,
      "area_um2": 0.00048828125,
      "equivalent_radius_nm": 12.466946262544772,
      "min_height_nm": 1.7900802011927073,
      "p50_height_nm": 1.9292571343236942,
      "p95_height_nm": 2.1575716002320355,
      "height_range_nm": 0.37556883054872325,
      "max_height_nm": 2.1656490317414305,
      "mean_height_nm": 1.9496016071144389,
      "height_equivalent_radius_mean_nm": 0.9748008035572194,
      "height_equivalent_radius_p95_nm": 1.0787858001160178,
      "volume_nm3": 951.9539097238471,
      "volume_equivalent_radius_nm": 6.102518493262946,
      "centroid_x_um": 1.3427734375,
      "centroid_y_um": 0.4072265625
    },
    {
      "label": 40,
      "area_px": 154,
      "area_um2": 0.0093994140625,
      "equivalent_radius_nm": 54.69850473668084,
      "min_height_nm": 1.7469310397794198,
      "p50_height_nm": 3.524199389419228,
      "p95_height_nm": 6.99570400012991,
      "height_range_nm": 5.476545876589411,
      "max_height_nm": 7.22347691636883,
      "mean_height_nm": 4.070295080806902,
      "height_equivalent_radius_mean_nm": 2.035147540403451,
      "height_equivalent_radius_p95_nm": 3.497852000064955,
      "volume_nm3": 38258.38882106097,
      "volume_equivalent_radius_nm": 20.90319582350797,
      "centroid_x_um": 1.2159090909090908,
      "centroid_y_um": 0.48016436688311687
    },
    {
      "label": 41,
      "area_px": 8,
      "area_um2": 0.00048828125,
      "equivalent_radius_nm": 12.466946262544772,
      "min_height_nm": 1.7319314248338329,
      "p50_height_nm": 2.011309904978573,
      "p95_height_nm": 2.2974328586040054,
      "height_range_nm": 0.6126165304216538,
      "max_height_nm": 2.3445479552554866,
      "mean_height_nm": 2.0486470384546216,
      "height_equivalent_radius_mean_nm": 1.0243235192273108,
      "height_equivalent_radius_p95_nm": 1.1487164293020027,
      "volume_nm3": 1000.3159367454207,
      "volume_equivalent_radius_nm": 6.204158145255432,
      "centroid_x_um": 0.5322265625,
      "centroid_y_um": 0.4287109375
    },
    {
      "label": 42,
      "area_px": 56,
      "area_um2": 0.00341796875,
      "equivalent_radius_nm": 32.98443941909962,
      "min_height_nm": 1.8270173664458942,
      "p50_height_nm": 3.4448537361618756,
      "p95_height_nm": 5.293537708252138,
      "height_range_nm": 3.7041362096910233,
      "max_height_nm": 5.5311535761369175,
      "mean_height_nm": 3.499356861615137,
      "height_equivalent_radius_mean_nm": 1.7496784308075686,
      "height_equivalent_radius_p95_nm": 2.646768854126069,
      "volume_nm3": 11960.692398098614,
      "volume_equivalent_radius_nm": 14.18695650913615,
      "centroid_x_um": 1.373046875,
      "centroid_y_um": 0.46902901785714285
    },
    {
      "label": 43,
      "area_px": 13,
      "area_um2": 0.00079345703125,
      "equivalent_radius_nm": 15.892300566907107,
      "min_height_nm": 1.771586782435,
      "p50_height_nm": 2.1815727487406464,
      "p95_height_nm": 2.669020883816954,
      "height_range_nm": 1.0371695051466423,
      "max_height_nm": 2.8087562875816423,
      "mean_height_nm": 2.218501883404736,
      "height_equivalent_radius_mean_nm": 1.109250941702368,
      "height_equivalent_radius_p95_nm": 1.334510441908477,
      "volume_nm3": 1760.2859182288555,
      "volume_equivalent_radius_nm": 7.490282571793316,
      "centroid_x_um": 1.0985576923076923,
      "centroid_y_um": 0.4717548076923077
    },
    {
      "label": 44,
      "area_px": 62,
      "area_um2": 0.0037841796875,
      "equivalent_radius_nm": 34.70650955695685,
      "min_height_nm": 1.7407618694302573,
      "p50_height_nm": 3.451389397795327,
      "p95_height_nm": 5.0516812586174416,
      "height_range_nm": 3.4763359190487444,
      "max_height_nm": 5.217097788479002,
      "mean_height_nm": 3.3821100094750656,
      "height_equivalent_radius_mean_nm": 1.6910550047375328,
      "height_equivalent_radius_p95_nm": 2.5258406293087208,
      "volume_nm3": 12798.511998745975,
      "volume_equivalent_radius_nm": 14.51076437821605,
      "centroid_x_um": 1.670866935483871,
      "centroid_y_um": 0.5097026209677419
    },
    {
      "label": 45,
      "area_px": 102,
      "area_um2": 0.0062255859375,
      "equivalent_radius_nm": 44.51590222822663,
      "min_height_nm": 1.5519514629540847,
      "p50_height_nm": 2.6333683373226893,
      "p95_height_nm": 3.9062203293844413,
      "height_range_nm": 2.8178924734449975,
      "max_height_nm": 4.369843936399082,
      "mean_height_nm": 2.678585773369233,
      "height_equivalent_radius_mean_nm": 1.3392928866846165,
      "height_equivalent_radius_p95_nm": 1.9531101646922207,
      "volume_nm3": 16675.765923075058,
      "volume_equivalent_radius_nm": 15.848897633199186,
      "centroid_x_um": 0.025965073529411766,
      "centroid_y_um": 0.5586703431372549
    },
    {
      "label": 46,
      "area_px": 33,
      "area_um2": 0.00201416015625,
      "equivalent_radius_nm": 25.32048755636162,
      "min_height_nm": 1.7344026672735708,
      "p50_height_nm": 2.1271854761528655,
      "p95_height_nm": 2.6278529859896973,
      "height_range_nm": 1.0905687748460866,
      "max_height_nm": 2.8249714421196574,
      "mean_height_nm": 2.1561936695612953,
      "height_equivalent_radius_mean_nm": 1.0780968347806477,
      "height_equivalent_radius_p95_nm": 1.3139264929948486,
      "volume_nm3": 4342.9193783888395,
      "volume_equivalent_radius_nm": 10.121177762975648,
      "centroid_x_um": 0.11553030303030302,
      "centroid_y_um": 0.5291193181818182
    },
    {
      "label": 47,
      "area_px": 20,
      "area_um2": 0.001220703125,
      "equivalent_radius_nm": 19.7119728282825,
      "min_height_nm": 1.8043088177632225,
      "p50_height_nm": 2.463812949621012,
      "p95_height_nm": 2.91826956938973,
      "height_range_nm": 1.1947838334187597,
      "max_height_nm": 2.999092651181982,
      "mean_height_nm": 2.405675987059628,
      "height_equivalent_radius_mean_nm": 1.202837993529814,
      "height_equivalent_radius_p95_nm": 1.459134784694865,
      "volume_nm3": 2936.6161951411473,
      "volume_equivalent_radius_nm": 8.883542684313834,
      "centroid_x_um": 1.76953125,
      "centroid_y_um": 0.565625
    },
    {
      "label": 48,
      "area_px": 88,
      "area_um2": 0.00537109375,
      "equivalent_radius_nm": 41.34818303438459,
      "min_height_nm": 1.6707478418666941,
      "p50_height_nm": 2.5587669825665134,
      "p95_height_nm": 3.693605953058558,
      "height_range_nm": 2.3858829759583653,
      "max_height_nm": 4.056630817825059,
      "mean_height_nm": 2.593053366678259,
      "height_equivalent_radius_mean_nm": 1.2965266833391296,
      "height_equivalent_radius_p95_nm": 1.846802976529279,
      "volume_nm3": 13927.532731182057,
      "volume_equivalent_radius_nm": 14.925487537400198,
      "centroid_x_um": 1.1604225852272727,
      "centroid_y_um": 0.5889559659090909
    },
    {
      "label": 49,
      "area_px": 9225,
      "area_um2": 0.56304931640625,
      "equivalent_radius_nm": 423.34874963927155,
      "min_height_nm": 1.2863991091572808,
      "p50_height_nm": 4.66655376143753,
      "p95_height_nm": 16.65757463825817,
      "height_range_nm": 22.478909910268836,
      "max_height_nm": 23.765309019426116,
      "mean_height_nm": 6.513441868338055,
      "height_equivalent_radius_mean_nm": 3.2567209341690275,
      "height_equivalent_radius_p95_nm": 8.328787319129084,
      "volume_nm3": 3667388.99141959,
      "volume_equivalent_radius_nm": 95.66567112552012,
      "centroid_x_um": 0.7419588414634146,
      "centroid_y_um": 1.2526067073170732
    },
    {
      "label": 50,
      "area_px": 391,
      "area_um2": 0.02386474609375,
      "equivalent_radius_nm": 87.15724073711046,
      "min_height_nm": 1.5769722282446428,
      "p50_height_nm": 3.3859031858063457,
      "p95_height_nm": 5.716352142617313,
      "height_range_nm": 4.8600949635332995,
      "max_height_nm": 6.437067191777942,
      "mean_height_nm": 3.577852933818811,
      "height_equivalent_radius_mean_nm": 1.7889264669094056,
      "height_equivalent_radius_p95_nm": 2.8581760713086566,
      "volume_nm3": 85384.55182636445,
      "volume_equivalent_radius_nm": 27.316825682767657,
      "centroid_x_um": 1.5901734335038362,
      "centroid_y_um": 0.671875
    },
    {
      "label": 51,
      "area_px": 83,
      "area_um2": 0.00506591796875,
      "equivalent_radius_nm": 40.15634161685091,
      "min_height_nm": 1.6332865530439307,
      "p50_height_nm": 2.8036898756546234,
      "p95_height_nm": 4.389045807083247,
      "height_range_nm": 3.0538517484513594,
      "max_height_nm": 4.68713830149529,
      "mean_height_nm": 2.9031395530959694,
      "height_equivalent_radius_mean_nm": 1.4515697765479847,
      "height_equivalent_radius_p95_nm": 2.1945229035416234,
      "volume_nm3": 14707.066827817715,
      "volume_equivalent_radius_nm": 15.198911475668812,
      "centroid_x_um": 1.861351656626506,
      "centroid_y_um": 0.6284826807228916
    },
    {
      "label": 52,
      "area_px": 12,
      "area_um2": 0.000732421875,
      "equivalent_radius_nm": 15.268828496966247,
      "min_height_nm": 1.7512517678294528,
      "p50_height_nm": 2.149539494529855,
      "p95_height_nm": 2.4423774004231302,
      "height_range_nm": 0.7291441422917058,
      "max_height_nm": 2.4803959101211586,
      "mean_height_nm": 2.1047435466924793,
      "height_equivalent_radius_mean_nm": 1.0523717733462397,
      "height_equivalent_radius_p95_nm": 1.2211887002115651,
      "volume_nm3": 1541.5602148626558,
      "volume_equivalent_radius_nm": 7.166228107266299,
      "centroid_x_um": 0.14453125,
      "centroid_y_um": 0.609375
    },
    {
      "label": 53,
      "area_px": 715,
      "area_um2": 0.04364013671875,
      "equivalent_radius_nm": 117.86045542076603,
      "min_height_nm": 1.2883531419741838,
      "p50_height_nm": 3.7510945258978854,
      "p95_height_nm": 7.617839905254942,
      "height_range_nm": 9.364683828662383,
      "max_height_nm": 10.653036970636567,
      "mean_height_nm": 4.135310401803848,
      "height_equivalent_radius_mean_nm": 2.067655200901924,
      "height_equivalent_radius_p95_nm": 3.808919952627471,
      "volume_nm3": 180465.51130918888,
      "volume_equivalent_radius_nm": 35.05649848301952,
      "centroid_x_um": 1.8402316433566435,
      "centroid_y_um": 0.8975633741258742
    },
    {
      "label": 54,
      "area_px": 50,
      "area_um2": 0.0030517578125,
      "equivalent_radius_nm": 31.167365656361927,
      "min_height_nm": 1.7496217148723994,
      "p50_height_nm": 2.878161029532718,
      "p95_height_nm": 4.221452603533077,
      "height_range_nm": 2.5668972190791206,
      "max_height_nm": 4.31651893395152,
      "mean_height_nm": 2.9450312217101806,
      "height_equivalent_radius_mean_nm": 1.4725156108550903,
      "height_equivalent_radius_p95_nm": 2.1107263017665385,
      "volume_nm3": 8987.522038910463,
      "volume_equivalent_radius_nm": 12.897843995911023,
      "centroid_x_um": 0.9125,
      "centroid_y_um": 0.7165625
    },
    {
      "label": 55,
      "area_px": 137,
      "area_um2": 0.00836181640625,
      "equivalent_radius_nm": 51.59117006390911,
      "min_height_nm": 1.7303474866756479,
      "p50_height_nm": 2.9760454421067615,
      "p95_height_nm": 4.451501693535477,
      "height_range_nm": 2.890654942364819,
      "max_height_nm": 4.621002429040467,
      "mean_height_nm": 3.017797731167652,
      "height_equivalent_radius_mean_nm": 1.508898865583826,
      "height_equivalent_radius_p95_nm": 2.2257508467677387,
      "volume_nm3": 25234.270579221702,
      "volume_equivalent_radius_nm": 18.195641941477522,
      "centroid_x_um": 0.43938184306569344,
      "centroid_y_um": 0.7851847627737226
    },
    {
      "label": 56,
      "area_px": 13,
      "area_um2": 0.00079345703125,
      "equivalent_radius_nm": 15.892300566907107,
      "min_height_nm": 1.764774929891086,
      "p50_height_nm": 1.8972788091289106,
      "p95_height_nm": 2.1558943709899596,
      "height_range_nm": 0.4096468129441915,
      "max_height_nm": 2.1744217428352774,
      "mean_height_nm": 1.9161405769307376,
      "height_equivalent_radius_mean_nm": 0.9580702884653688,
