Repository: lexwolf/nublar

# nublar

`nublar` is a scientific project for effective-medium / Mie-based optical simulations of silver nano-island deposition, with scripts to sweep filling fraction or deposition-step scenarios and generate analysis plots.

## Repository layout

- `src/`: C++ simulation and analysis code.
- `include/`: project headers.
- `bin/`: compiled executables (`mie`, `getmax`, `getenz`, `cm`, aliases).
- `scripts/bash/`: orchestration and workflow scripts.
- `scripts/gnuplot/`: hand-written plotting scripts plus generated gnuplot files under mirrored subdirectories such as `scripts/gnuplot/output/` and `scripts/gnuplot/experimental/`.
- `scripts/convert/`: conversion utilities for imported data.

File: data/experimental/intermediate/afm_batch/60s_2um/Nis_Ag_60s_2um_002_features.json (part 1 of 2)
{
  "summary": {
    "path": "data/experimental/raw/afm/Nis_Ag_60s_2um_002.stp",
    "rows": 256,
    "cols": 256,
    "x_size_um": 2.0,
    "y_size_um": 2.0,
    "dx_nm": 7.8125,
    "dy_nm": 7.8125,
    "z_min_nm": -50.84149710083008,
    "z_max_nm": 9.15513153076172,
    "z_mean_nm": -0.012347283308394255,
    "z_std_nm": 1.991167656603915,
    "percentile_p01_nm": -5.065839447021484,
    "percentile_p50_nm": 0.0,
    "percentile_p99_nm": 6.0729039154052735,
    "baseline_nm": -0.8723829762770471,
    "threshold_nm": 1.270742904038139,
    "threshold_sigma": 0.5082971616152556,
    "coverage_fraction": 0.2515716552734375,
    "island_count": 192,
    "number_density_per_um2": 48.0,
    "equivalent_thickness_nm": 0.5223519872679349,
    "mean_island_height_nm": 1.881105248006132,
    "mean_equivalent_radius_nm": 36.97170263397883,
    "std_equivalent_radius_nm": 17.360286795405198,
    "mean_volume_nm3": 10882.333068081976
  },
  "islands": [
    {
      "label": 1,
      "area_px": 69,
      "area_um2": 0.00421142578125,
      "equivalent_radius_nm": 36.613364514903154,
      "max_height_nm": 4.526761598955916,
      "mean_height_nm": 2.496206035758094,
      "volume_nm3": 10512.586454303497,
      "centroid_x_um": 0.11458333333333333,
      "centroid_y_um": 0.03951539855072464
    },
    {
      "label": 2,
      "area_px": 49,
      "area_um2": 0.00299072265625,
      "equivalent_radius_nm": 30.854117850267922,
      "max_height_nm": 2.8513112069752693,
      "mean_height_nm": 1.8031251775949433,
      "volume_nm3": 5392.647320688002,
      "centroid_x_um": 0.25,
      "centroid_y_um": 0.04942602040816327
    },
    {
      "label": 3,
      "area_px": 68,
      "area_um2": 0.004150390625,
      "equivalent_radius_nm": 36.347081966259985,
      "max_height_nm": 2.927300442817695,
      "mean_height_nm": 1.9288835567733482,
      "volume_nm3": 8005.62023074876,
      "centroid_x_um": 0.40280330882352944,
      "centroid_y_um": 0.04894301470588235
    },
    {
      "label": 4,
      "area_px": 72,
      "area_um2": 0.00439453125,
      "equivalent_radius_nm": 37.400838787634314,
      "max_height_nm": 3.1239153895944383,
      "mean_height_nm": 1.9382165694282303,
      "volume_nm3": 8517.553283620153,
      "centroid_x_um": 0.5027126736111112,
      "centroid_y_um": 0.05457899305555555
    },
    {
      "label": 5,
      "area_px": 41,
      "area_um2": 0.00250244140625,
      "equivalent_radius_nm": 28.223249975951433,
      "max_height_nm": 3.000089844444649,
      "mean_height_nm": 1.8598161805136977,
      "volume_nm3": 4654.081018131202,
      "centroid_x_um": 1.001143292682927,
      "centroid_y_um": 0.048208841463414635
    },
    {
      "label": 6,
      "area_px": 238,
      "area_um2": 0.0145263671875,
      "equivalent_radius_nm": 67.9991638633673,
      "max_height_nm": 5.525141493307796,
      "mean_height_nm": 2.5390494407555817,
      "volume_nm3": 36883.16448363211,
      "centroid_x_um": 1.2977284663865547,
      "centroid_y_um": 0.07244616596638656
    },
    {
      "label": 7,
      "area_px": 60,
      "area_um2": 0.003662109375,
      "equivalent_radius_nm": 34.14213845600247,
      "max_height_nm": 2.6371303568136435,
      "mean_height_nm": 1.782108563147644,
      "volume_nm3": 6526.276476370766,
      "centroid_x_um": 1.4533854166666667,
      "centroid_y_um": 0.059895833333333336
    },
    {
      "label": 8,
      "area_px": 28,
      "area_um2": 0.001708984375,
      "equivalent_radius_nm": 23.323520786882213,
      "max_height_nm": 2.280646596737521,
      "mean_height_nm": 1.6960322044079903,
      "volume_nm3": 2898.4925368300615,
      "centroid_x_um": 1.529296875,
      "centroid_y_um": 0.03125
    },
    {
      "label": 9,
      "area_px": 238,
      "area_um2": 0.0145263671875,
      "equivalent_radius_nm": 67.9991638633673,
      "max_height_nm": 3.730145692725164,
      "mean_height_nm": 2.2561823928155373,
      "volume_nm3": 32774.13388001086,
      "centroid_x_um": 1.8228400735294117,
      "centroid_y_um": 0.17522321428571427
    },
    {
      "label": 10,
      "area_px": 74,
      "area_um2": 0.0045166015625,
      "equivalent_radius_nm": 37.91673679652438,
      "max_height_nm": 2.4890143418196247,
      "mean_height_nm": 1.6287696188184198,
      "volume_nm3": 7356.503405307804,
      "centroid_x_um": 1.9112119932432432,
      "centroid_y_um": 0.09522804054054054
    },
    {
      "label": 11,
      "area_px": 132,
      "area_um2": 0.008056640625,
      "equivalent_radius_nm": 50.64097511272324,
      "max_height_nm": 3.1046127947685958,
      "mean_height_nm": 1.8848299383919043,
      "volume_nm3": 15185.397452864463,
      "centroid_x_um": 1.6942471590909092,
      "centroid_y_um": 0.09522964015151515
    },
    {
      "label": 12,
      "area_px": 169,
      "area_um2": 0.01031494140625,
      "equivalent_radius_nm": 57.300504579069,
      "max_height_nm": 3.7065575258106778,
      "mean_height_nm": 2.1585408304223286,
      "volume_nm3": 22265.222188804535,
      "centroid_x_um": 0.27112610946745563,
      "centroid_y_um": 0.17848557692307693
    },
    {
      "label": 13,
      "area_px": 57,
      "area_um2": 0.00347900390625,
      "equivalent_radius_nm": 33.277640202264955,
      "max_height_nm": 2.249307261645955,
      "mean_height_nm": 1.6515484459564787,
      "volume_nm3": 5745.743494843706,
      "centroid_x_um": 0.8319627192982456,
      "centroid_y_um": 0.10786732456140351
    },
    {
      "label": 14,
      "area_px": 80,
      "area_um2": 0.0048828125,
      "equivalent_radius_nm": 39.423945656565,
      "max_height_nm": 2.6844829569248976,
      "mean_height_nm": 1.8425326822737538,
      "volume_nm3": 8996.741612664813,
      "centroid_x_um": 0.1775390625,
      "centroid_y_um": 0.125390625
    },
    {
      "label": 15,
      "area_px": 37,
      "area_um2": 0.00225830078125,
      "equivalent_radius_nm": 26.81118170928788,
      "max_height_nm": 2.5609682966479794,
      "mean_height_nm": 1.7587396496156018,
      "volume_nm3": 3971.7631247422646,
      "centroid_x_um": 0.6849662162162162,
      "centroid_y_um": 0.13239020270270271
    },
    {
      "label": 16,
      "area_px": 22,
      "area_um2": 0.0013427734375,
      "equivalent_radius_nm": 20.674091517192295,
      "max_height_nm": 1.8742502852892904,
      "mean_height_nm": 1.5739318729856129,
      "volume_nm3": 2113.433911479705,
      "centroid_x_um": 0.9108664772727273,
      "centroid_y_um": 0.13139204545454544
    },
    {
      "label": 17,
      "area_px": 55,
      "area_um2": 0.00335693359375,
      "equivalent_radius_nm": 32.688608874546894,
      "max_height_nm": 4.052259848318022,
      "mean_height_nm": 2.1460017310901196,
      "volume_nm3": 7203.985303342077,
      "centroid_x_um": 1.9789772727272728,
      "centroid_y_um": 0.17357954545454546
    },
    {
      "label": 18,
      "area_px": 26,
      "area_um2": 0.0015869140625,
      "equivalent_radius_nm": 22.475106999029656,
      "max_height_nm": 1.8670440085290747,
      "mean_height_nm": 1.4750970130923293,
      "volume_nm3": 2340.852193627964,
      "centroid_x_um": 0.5682091346153846,
      "centroid_y_um": 0.15204326923076922
    },
    {
      "label": 19,
      "area_px": 76,
      "area_um2": 0.004638671875,
      "equivalent_radius_nm": 38.425709057546364,
      "max_height_nm": 2.8150832925167975,
      "mean_height_nm": 1.832832090190199,
      "volume_nm3": 8501.90666836274,
      "centroid_x_um": 1.1104029605263157,
      "centroid_y_um": 0.16272615131578946
    },
    {
      "label": 20,
      "area_px": 178,
      "area_um2": 0.0108642578125,
      "equivalent_radius_nm": 58.80646790760549,
      "max_height_nm": 4.34562375283683,
      "mean_height_nm": 2.2384613013646666,
      "volume_nm3": 24319.220681329996,
      "centroid_x_um": 1.559032654494382,
      "centroid_y_um": 0.20154494382022473
    },
    {
      "label": 21,
      "area_px": 170,
      "area_um2": 0.0103759765625,
      "equivalent_radius_nm": 57.469782657106464,
      "max_height_nm": 3.5125260070208495,
      "mean_height_nm": 1.8960165409679026,
      "volume_nm3": 19673.02319119528,
      "centroid_x_um": 0.12536764705882353,
      "centroid_y_um": 0.25776654411764705
    },
    {
      "label": 22,
      "area_px": 92,
      "area_um2": 0.005615234375,
      "equivalent_radius_nm": 42.277471717234455,
      "max_height_nm": 2.3530213485619833,
      "mean_height_nm": 1.711811358856894,
      "volume_nm3": 9612.22198576869,
      "centroid_x_um": 0.4318953804347826,
      "centroid_y_um": 0.22724184782608695
    },
    {
      "label": 23,
      "area_px": 42,
      "area_um2": 0.0025634765625,
      "equivalent_radius_nm": 28.56536246652911,
      "max_height_nm": 2.436572284222045,
      "mean_height_nm": 1.7256309864553832,
      "volume_nm3": 4423.61458930213,
      "centroid_x_um": 0.9845610119047619,
      "centroid_y_um": 0.2034970238095238
    },
    {
      "label": 24,
      "area_px": 30,
      "area_um2": 0.0018310546875,
      "equivalent_radius_nm": 24.142137626449347,
      "max_height_nm": 2.421216533680743,
      "mean_height_nm": 1.7989328747980564,
      "volume_nm3": 3293.944472896832,
      "centroid_x_um": 0.79453125,
      "centroid_y_um": 0.21432291666666667
    },
    {
      "label": 25,
      "area_px": 41,
      "area_um2": 0.00250244140625,
      "equivalent_radius_nm": 28.223249975951433,
      "max_height_nm": 3.3868111391255344,
      "mean_height_nm": 1.949046277314796,
      "volume_nm3": 4877.3741070499655,
      "centroid_x_um": 1.2837271341463414,
      "centroid_y_um": 0.22751524390243902
    },
    {
      "label": 26,
      "area_px": 39,
      "area_um2": 0.00238037109375,
      "equivalent_radius_nm": 27.52627203103878,
      "max_height_nm": 2.623273731783649,
      "mean_height_nm": 1.73854936989213,
      "volume_nm3": 4138.392665148503,
      "centroid_x_um": 0.7231570512820513,
      "centroid_y_um": 0.2389823717948718
    },
    {
      "label": 27,
      "area_px": 54,
      "area_um2": 0.0032958984375,
      "equivalent_radius_nm": 32.3900765129377,
      "max_height_nm": 3.047234284862317,
      "mean_height_nm": 1.9907629350171536,
      "volume_nm3": 6561.352446955951,
      "centroid_x_um": 0.8899016203703703,
      "centroid_y_um": 0.25578703703703703
    },
    {
      "label": 28,
      "area_px": 36,
      "area_um2": 0.002197265625,
      "equivalent_radius_nm": 26.446386728801077,
      "max_height_nm": 2.1435467361532456,
      "mean_height_nm": 1.6301323754680341,
      "volume_nm3": 3581.8338328155046,
      "centroid_x_um": 1.1731770833333333,
      "centroid_y_um": 0.2497829861111111
    },
    {
      "label": 29,
      "area_px": 22,
      "area_um2": 0.0013427734375,
      "equivalent_radius_nm": 20.674091517192295,
      "max_height_nm": 1.8773077425664524,
      "mean_height_nm": 1.5465592418224758,
      "volume_nm3": 2076.6786694393595,
      "centroid_x_um": 0.3210227272727273,
      "centroid_y_um": 0.25390625
    },
    {
      "label": 30,
      "area_px": 23,
      "area_um2": 0.00140380859375,
      "equivalent_radius_nm": 21.138735858617228,
      "max_height_nm": 2.028105148482455,
      "mean_height_nm": 1.6521964215130815,
      "volume_nm3": 2319.3675350830613,
      "centroid_x_um": 1.0981657608695652,
      "centroid_y_um": 0.26222826086956524
    },
    {
      "label": 31,
      "area_px": 38,
      "area_um2": 0.0023193359375,
      "equivalent_radius_nm": 27.171079446492374,
      "max_height_nm": 3.0326225177678965,
      "mean_height_nm": 1.9456614854823728,
      "volume_nm3": 4512.642605488902,
      "centroid_x_um": 0.614514802631579,
      "centroid_y_um": 0.2759046052631579
    },
    {
      "label": 32,
      "area_px": 26,
      "area_um2": 0.0015869140625,
      "equivalent_radius_nm": 22.475106999029656,
      "max_height_nm": 2.0201964749616534,
      "mean_height_nm": 1.5922926214259159,
      "volume_nm3": 2526.8315525557746,
      "centroid_x_um": 1.6823918269230769,
      "centroid_y_um": 0.27103365384615385
    },
    {
      "label": 33,
      "area_px": 349,
      "area_um2": 0.02130126953125,
      "equivalent_radius_nm": 82.34321271399627,
      "max_height_nm": 7.691382400887722,
      "mean_height_nm": 3.1405367331568623,
      "volume_nm3": 66897.41942576569,
      "centroid_x_um": 1.9424695558739256,
      "centroid_y_um": 0.4035861389684814
    },
    {
      "label": 34,
      "area_px": 20,
      "area_um2": 0.001220703125,
      "equivalent_radius_nm": 19.7119728282825,
      "max_height_nm": 2.010135758818183,
      "mean_height_nm": 1.5874977181889172,
      "volume_nm3": 1937.8634255235804,
      "centroid_x_um": 1.41484375,
      "centroid_y_um": 0.26484375
    },
    {
      "label": 35,
      "area_px": 295,
      "area_um2": 0.01800537109375,
      "equivalent_radius_nm": 75.70526813603183,
      "max_height_nm": 5.473429498562621,
      "mean_height_nm": 2.46370467684053,
      "volume_nm3": 44359.91697192117,
      "centroid_x_um": 1.52198093220339,
      "centroid_y_um": 0.3916843220338983
    },
    {
      "label": 36,
      "area_px": 47,
      "area_um2": 0.00286865234375,
      "equivalent_radius_nm": 30.217882140215035,
      "max_height_nm": 2.2958514336404097,
      "mean_height_nm": 1.5579796836877553,
      "volume_nm3": 4469.302071125763,
      "centroid_x_um": 0.980718085106383,
      "centroid_y_um": 0.32230718085106386
    },
    {
      "label": 37,
      "area_px": 65,
      "area_um2": 0.00396728515625,
      "equivalent_radius_nm": 35.53626438646273,
      "max_height_nm": 2.868034926343215,
      "mean_height_nm": 1.878400593310062,
      "volume_nm3": 7452.150791330202,
      "centroid_x_um": 1.3292067307692308,
      "centroid_y_um": 0.3278846153846154
    },
    {
      "label": 38,
      "area_px": 52,
      "area_um2": 0.003173828125,
      "equivalent_radius_nm": 31.784601133814213,
      "max_height_nm": 3.0462218289023766,
      "mean_height_nm": 2.002333767740273,
      "volume_nm3": 6355.063227691296,
      "centroid_x_um": 1.1389723557692308,
      "centroid_y_um": 0.3449519230769231
    },
    {
      "label": 39,
      "area_px": 36,
      "area_um2": 0.002197265625,
      "equivalent_radius_nm": 26.446386728801077,
      "max_height_nm": 4.0987976575003415,
      "mean_height_nm": 2.3635789859006393,
      "volume_nm3": 5193.410857691834,
      "centroid_x_um": 0.021701388888888888,
      "centroid_y_um": 0.345703125
    },
    {
      "label": 40,
      "area_px": 21,
      "area_um2": 0.00128173828125,
      "equivalent_radius_nm": 20.198761507134417,
      "max_height_nm": 2.335480914436913,
      "mean_height_nm": 1.7302588914960286,
      "volume_nm3": 2217.73905770365,
      "centroid_x_um": 0.3151041666666667,
      "centroid_y_um": 0.32961309523809523
    },
    {
      "label": 41,
      "area_px": 233,
      "area_um2": 0.01422119140625,
      "equivalent_radius_nm": 67.28109554638168,
      "max_height_nm": 3.3597294192506744,
      "mean_height_nm": 1.9120989418762326,
      "volume_nm3": 27192.325040109998,
      "centroid_x_um": 0.4569138948497854,
      "centroid_y_um": 0.48484442060085836
    },
    {
      "label": 42,
      "area_px": 208,
      "area_um2": 0.0126953125,
      "equivalent_radius_nm": 63.56920226762843,
      "max_height_nm": 3.9596615624884377,
      "mean_height_nm": 2.1073722152961762,
      "volume_nm3": 26753.748827002237,
      "centroid_x_um": 0.9631535456730769,
      "centroid_y_um": 0.4839618389423077
    },
    {
      "label": 43,
      "area_px": 38,
      "area_um2": 0.0023193359375,
      "equivalent_radius_nm": 27.171079446492374,
      "max_height_nm": 1.8844033410369856,
      "mean_height_nm": 1.5393445269743176,
      "volume_nm3": 3570.257081605473,
      "centroid_x_um": 1.0341282894736843,
      "centroid_y_um": 0.3801398026315789
    },
    {
      "label": 44,
      "area_px": 35,
      "area_um2": 0.00213623046875,
      "equivalent_radius_nm": 26.076488977049006,
      "max_height_nm": 2.681582667977523,
      "mean_height_nm": 1.8068285285593468,
      "volume_nm3": 3859.802154515206,
      "centroid_x_um": 0.7049107142857143,
      "centroid_y_um": 0.371875
    },
    {
      "label": 45,
      "area_px": 31,
      "area_um2": 0.00189208984375,
      "equivalent_radius_nm": 24.541208259039912,
      "max_height_nm": 2.6990245628778644,
      "mean_height_nm": 1.886186381612519,
      "volume_nm3": 3568.834096068609,
      "centroid_x_um": 0.6433971774193549,
      "centroid_y_um": 0.3936491935483871
    },
    {
      "label": 46,
      "area_px": 95,
      "area_um2": 0.00579833984375,
      "equivalent_radius_nm": 42.96124876815153,
      "max_height_nm": 2.958759835700867,
      "mean_height_nm": 1.8664030133811231,
      "volume_nm3": 10822.038956982831,
      "centroid_x_um": 0.17064144736842105,
      "centroid_y_um": 0.4388157894736842
    },
    {
      "label": 47,
      "area_px": 93,
      "area_um2": 0.00567626953125,
      "equivalent_radius_nm": 42.50661958378608,
      "max_height_nm": 3.5325803328541983,
      "mean_height_nm": 2.0760313192586453,
      "volume_nm3": 11784.113323428588,
      "centroid_x_um": 1.254956317204301,
      "centroid_y_um": 0.46127352150537637
    },
    {
      "label": 48,
      "area_px": 38,
      "area_um2": 0.0023193359375,
      "equivalent_radius_nm": 27.171079446492374,
      "max_height_nm": 3.317284824913734,
      "mean_height_nm": 2.1530964675777664,
      "volume_nm3": 4993.754014157417,
      "centroid_x_um": 0.8610197368421053,
      "centroid_y_um": 0.42557565789473684
    },
    {
      "label": 49,
      "area_px": 283,
      "area_um2": 0.01727294921875,
      "equivalent_radius_nm": 74.1495144952326,
      "max_height_nm": 5.448725747609561,
      "mean_height_nm": 2.3321079013671944,
      "volume_nm3": 40282.38135296118,
      "centroid_x_um": 0.2896974381625442,
      "centroid_y_um": 0.5896090989399293
    },
    {
      "label": 50,
      "area_px": 40,
      "area_um2": 0.00244140625,
      "equivalent_radius_nm": 27.87693931488705,
      "max_height_nm": 2.736054717534054,
      "mean_height_nm": 1.8072236850005727,
      "volume_nm3": 4412.1671997084295,
      "centroid_x_um": 1.1177734375,
      "centroid_y_um": 0.4552734375
    },
    {
      "label": 51,
      "area_px": 262,
      "area_um2": 0.0159912109375,
      "equivalent_radius_nm": 71.34536098063148,
      "max_height_nm": 4.188472953158256,
      "mean_height_nm": 2.1717190417398697,
      "volume_nm3": 34728.41729344762,
      "centroid_x_um": 0.782025286259542,
      "centroid_y_um": 0.534738788167939
    },
    {
      "label": 52,
      "area_px": 45,
      "area_um2": 0.00274658203125,
      "equivalent_radius_nm": 29.56795924242375,
      "max_height_nm": 3.110348719384669,
      "mean_height_nm": 2.005400449087819,
      "volume_nm3": 5507.996838925284,
      "centroid_x_um": 1.4059027777777777,
      "centroid_y_um": 0.47256944444444443
    },
    {
      "label": 53,
      "area_px": 71,
      "area_um2": 0.00433349609375,
      "equivalent_radius_nm": 37.14020258937024,
      "max_height_nm": 2.3001408403638965,
      "mean_height_nm": 1.7056740400406272,
      "volume_nm3": 7391.53178972684,
      "centroid_x_um": 1.783780809859155,
      "centroid_y_um": 0.5261883802816901
    },
    {
      "label": 54,
      "area_px": 62,
      "area_um2": 0.0037841796875,
      "equivalent_radius_nm": 34.70650955695685,
      "max_height_nm": 2.8243678820874933,
      "mean_height_nm": 1.7803916509672406,
      "volume_nm3": 6737.3219213848215,
      "centroid_x_um": 1.6915322580645162,
      "centroid_y_um": 0.5288558467741935
    },
    {
      "label": 55,
      "area_px": 79,
      "area_um2": 0.00482177734375,
      "equivalent_radius_nm": 39.1767711468498,
      "max_height_nm": 2.280729573983809,
      "mean_height_nm": 1.632526947376047,
      "volume_nm3": 7871.681447919173,
      "centroid_x_um": 0.04380933544303797,
      "centroid_y_um": 0.5693235759493671
    },
    {
      "label": 56,
      "area_px": 88,
      "area_um2": 0.00537109375,
      "equivalent_radius_nm": 41.34818303438459,
      "max_height_nm": 4.2802060931792,
      "mean_height_nm": 2.2846804086960386,
      "volume_nm3": 12271.23266389474,
      "centroid_x_um": 0.5758167613636364,
      "centroid_y_um": 0.5399502840909091
    },
    {
      "label": 57,
      "area_px": 100,
      "area_um2": 0.006103515625,
      "equivalent_radius_nm": 44.07731121466846,
      "max_height_nm": 2.7104956415636803,
      "mean_height_nm": 1.8784516089845007,
      "volume_nm3": 11465.15874624329,
      "centroid_x_um": 1.579921875,
      "centroid_y_um": 0.629921875
    },
    {
      "label": 58,
      "area_px": 74,
      "area_um2": 0.0045166015625,
      "equivalent_radius_nm": 37.91673679652438,
      "max_height_nm": 4.049662513220785,
      "mean_height_nm": 2.304609978552013,
      "volume_nm3": 10409.005030081113,
      "centroid_x_um": 1.3799619932432432,
      "centroid_y_um": 0.6145481418918919
    },
    {
      "label": 59,
      "area_px": 72,
      "area_um2": 0.00439453125,
      "equivalent_radius_nm": 37.400838787634314,
      "max_height_nm": 2.7888678669575135,
      "mean_height_nm": 1.7921427549093805,
      "volume_nm3": 7875.627340910364,
      "centroid_x_um": 1.8960503472222223,
      "centroid_y_um": 0.6256510416666666
    },
    {
      "label": 60,
      "area_px": 42,
      "area_um2": 0.0025634765625,
      "equivalent_radius_nm": 28.56536246652911,
      "max_height_nm": 2.5786983718668717,
      "mean_height_nm": 1.7754388233964005,
      "volume_nm3": 4551.295811929249,
      "centroid_x_um": 1.21875,
      "centroid_y_um": 0.6110491071428571
    },
    {
      "label": 61,
      "area_px": 63,
      "area_um2": 0.00384521484375,
      "equivalent_radius_nm": 34.98528118032332,
      "max_height_nm": 3.3654791076554362,
      "mean_height_nm": 2.086637722468688,
      "volume_nm3": 8023.5703439652925,
      "centroid_x_um": 0.5063244047619048,
      "centroid_y_um": 0.6371527777777778
    },
    {
      "label": 62,
      "area_px": 20,
      "area_um2": 0.001220703125,
      "equivalent_radius_nm": 19.7119728282825,
      "max_height_nm": 1.9031408217587913,
      "mean_height_nm": 1.640783201783762,
      "volume_nm3": 2002.9091818649438,
      "centroid_x_um": 0.859765625,
      "centroid_y_um": 0.61484375
    },
    {
      "label": 63,
      "area_px": 26,
      "area_um2": 0.0015869140625,
      "equivalent_radius_nm": 22.475106999029656,
      "max_height_nm": 1.7533258536307215,
      "mean_height_nm": 1.465317003863243,
      "volume_nm3": 2325.332159450947,
      "centroid_x_um": 1.1346153846153846,
      "centroid_y_um": 0.6277043269230769
    },
    {
      "label": 64,
      "area_px": 149,
      "area_um2": 0.00909423828125,
      "equivalent_radius_nm": 53.80321507338534,
      "max_height_nm": 2.6962616157576473,
      "mean_height_nm": 1.7334214306123779,
      "volume_nm3": 15764.147531814227,
      "centroid_x_um": 1.6753880033557047,
      "centroid_y_um": 0.7035968959731543
    },
    {
      "label": 65,
      "area_px": 43,
      "area_um2": 0.00262451171875,
      "equivalent_radius_nm": 28.903425860671558,
      "max_height_nm": 2.848519338459798,
      "mean_height_nm": 1.7888027363554906,
      "volume_nm3": 4694.733744097051,
      "centroid_x_um": 0.6853197674418605,
      "centroid_y_um": 0.6675145348837209
    },
    {
      "label": 66,
      "area_px": 35,
      "area_um2": 0.00213623046875,
      "equivalent_radius_nm": 26.076488977049006,
      "max_height_nm": 3.1217870192711508,
      "mean_height_nm": 1.9488047538889592,
      "volume_nm3": 4163.0960929024395,
      "centroid_x_um": 0.13169642857142858,
      "centroid_y_um": 0.6685267857142857
    },
    {
      "label": 67,
      "area_px": 136,
      "area_um2": 0.00830078125,
      "equivalent_radius_nm": 51.40253626937142,
      "max_height_nm": 4.618005229341103,
      "mean_height_nm": 2.4768523806369567,
      "volume_nm3": 20559.809800209114,
      "centroid_x_um": 1.287454044117647,
      "centroid_y_um": 0.7105928308823529
    },
    {
      "label": 68,
      "area_px": 22,
      "area_um2": 0.0013427734375,
      "equivalent_radius_nm": 20.674091517192295,
      "max_height_nm": 1.760111902504887,
      "mean_height_nm": 1.5259937754755262,
      "volume_nm3": 2049.0639074988753,
      "centroid_x_um": 0.41796875,
      "centroid_y_um": 0.6875
    },
    {
      "label": 69,
      "area_px": 99,
      "area_um2": 0.00604248046875,
      "equivalent_radius_nm": 43.85637092003385,
      "max_height_nm": 3.4879352775927237,
      "mean_height_nm": 2.011256498263955,
      "volume_nm3": 12152.978108406465,
      "centroid_x_um": 0.6243686868686869,
      "centroid_y_um": 0.7361111111111112
    },
    {
      "label": 70,
      "area_px": 139,
      "area_um2": 0.00848388671875,
      "equivalent_radius_nm": 51.966383517053465,
      "max_height_nm": 4.730351016186023,
      "mean_height_nm": 2.4513062781331203,
      "volume_nm3": 20796.604776642074,
      "centroid_x_um": 1.4475044964028776,
      "centroid_y_um": 0.7343187949640287
    },
    {
      "label": 71,
      "area_px": 37,
      "area_um2": 0.00225830078125,
      "equivalent_radius_nm": 26.81118170928788,
      "max_height_nm": 2.2112299380883993,
      "mean_height_nm": 1.636025057000267,
      "volume_nm3": 3694.6366643682786,
      "centroid_x_um": 0.18285472972972974,
      "centroid_y_um": 0.730785472972973
    },
    {
      "label": 72,
      "area_px": 35,
      "area_um2": 0.00213623046875,
      "equivalent_radius_nm": 26.076488977049006,
      "max_height_nm": 2.2695405925064938,
      "mean_height_nm": 1.6859308963259334,
      "volume_nm3": 3601.536948938456,
      "centroid_x_um": 1.7803571428571427,
      "centroid_y_um": 0.7270089285714286
    },
    {
      "label": 73,
      "area_px": 132,
      "area_um2": 0.008056640625,
      "equivalent_radius_nm": 50.64097511272324,
      "max_height_nm": 3.1695992727031794,
      "mean_height_nm": 1.7207152849300835,
      "volume_nm3": 13863.184668626162,
      "centroid_x_um": 0.8968394886363636,
      "centroid_y_um": 0.8035037878787878
    },
    {
      "label": 74,
      "area_px": 23,
      "area_um2": 0.00140380859375,
      "equivalent_radius_nm": 21.138735858617228,
      "max_height_nm": 1.876097672191284,
      "mean_height_nm": 1.551319767374816,
      "volume_nm3": 2177.7560210950173,
      "centroid_x_um": 0.07676630434782608,
      "centroid_y_um": 0.7398097826086957
    },
    {
      "label": 75,
      "area_px": 75,
      "area_um2": 0.00457763671875,
      "equivalent_radius_nm": 38.17207124241562,
      "max_height_nm": 2.374682874140309,
      "mean_height_nm": 1.6563097059242302,
      "volume_nm3": 7581.984127460771,
      "centroid_x_um": 0.46510416666666665,
      "centroid_y_um": 0.7860416666666666
    },
    {
      "label": 76,
      "area_px": 35,
      "area_um2": 0.00213623046875,
      "equivalent_radius_nm": 26.076488977049006,
      "max_height_nm": 2.2807728498779647,
      "mean_height_nm": 1.7399033098925534,
      "volume_nm3": 3716.834463271446,
      "centroid_x_um": 1.0948660714285714,
      "centroid_y_um": 0.7727678571428571
    },
    {
      "label": 77,
      "area_px": 41,
      "area_um2": 0.00250244140625,
      "equivalent_radius_nm": 28.223249975951433,
      "max_height_nm": 3.1011185211194188,
      "mean_height_nm": 1.9832923251996462,
      "volume_nm3": 4963.072835277435,
      "centroid_x_um": 1.9536966463414633,
      "centroid_y_um": 0.7787728658536586
    },
    {
      "label": 78,
      "area_px": 20,
      "area_um2": 0.001220703125,
      "equivalent_radius_nm": 19.7119728282825,
      "max_height_nm": 1.7084856793132988,
      "mean_height_nm": 1.4705977479628825,
      "volume_nm3": 1795.163266556253,
      "centroid_x_um": 0.783203125,
      "centroid_y_um": 0.774609375
    },
    {
      "label": 79,
      "area_px": 148,
      "area_um2": 0.009033203125,
      "equivalent_radius_nm": 53.62236341857576,
      "max_height_nm": 3.3532308034886733,
      "mean_height_nm": 1.9606455451829738,
      "volume_nm3": 17710.90946576417,
      "centroid_x_um": 1.8933171452702702,
      "centroid_y_um": 0.8707242398648649
    },
    {
      "label": 80,
      "area_px": 318,
      "area_um2": 0.0194091796875,
      "equivalent_radius_nm": 78.60110544546347,
      "max_height_nm": 5.764935294192318,
      "mean_height_nm": 2.7161437784863005,
      "volume_nm3": 52718.122653725804,
      "centroid_x_um": 1.6257615959119496,
      "centroid_y_um": 0.9052672955974843
    },
    {
      "label": 81,
      "area_px": 32,
      "area_um2": 0.001953125,
      "equivalent_radius_nm": 24.933892525089544,
      "max_height_nm": 2.1322070979604715,
      "mean_height_nm": 1.6231383380800635,
      "volume_nm3": 3170.192066562624,
      "centroid_x_um": 0.11767578125,
      "centroid_y_um": 0.813232421875
    },
    {
      "label": 82,
      "area_px": 46,
      "area_um2": 0.0028076171875,
      "equivalent_radius_nm": 29.894686942678955,
      "max_height_nm": 2.4275095402744946,
      "mean_height_nm": 1.83867624587877,
      "volume_nm3": 5162.299030177211,
      "centroid_x_um": 0.6645720108695652,
      "centroid_y_um": 0.8264266304347826
    },
    {
      "label": 83,
      "area_px": 387,
      "area_um2": 0.02362060546875,
      "equivalent_radius_nm": 86.71027758201467,
      "max_height_nm": 5.3050996854201085,
      "mean_height_nm": 2.3758732141092516,
      "volume_nm3": 56119.56383424563,
      "centroid_x_um": 1.07047399870801,
      "centroid_y_um": 1.0678698320413438
    },
    {
      "label": 84,
      "area_px": 275,
      "area_um2": 0.01678466796875,
      "equivalent_radius_nm": 73.09395153338974,
      "max_height_nm": 4.79537660824679,
      "mean_height_nm": 2.242789441217958,
      "volume_nm3": 37644.47609466177,
      "centroid_x_um": 1.2930113636363636,
      "centroid_y_um": 0.9578125
    },
    {
      "label": 85,
      "area_px": 42,
      "area_um2": 0.0025634765625,
      "equivalent_radius_nm": 28.56536246652911,
      "max_height_nm": 2.1399680796913843,
      "mean_height_nm": 1.6195483840513272,
      "volume_nm3": 4151.674324350326,
      "centroid_x_um": 1.0055803571428572,
      "centroid_y_um": 0.8718377976190477
    },
    {
      "label": 86,
      "area_px": 22,
      "area_um2": 0.0013427734375,
      "equivalent_radius_nm": 20.674091517192295,
      "max_height_nm": 2.2963802782039933,
      "mean_height_nm": 1.6693343649650496,
      "volume_nm3": 2241.5378435809994,
      "centroid_x_um": 0.5596590909090909,
      "centroid_y_um": 0.8682528409090909
    },
    {
      "label": 87,
      "area_px": 94,
      "area_um2": 0.0057373046875,
      "equivalent_radius_nm": 42.73453874888383,
      "max_height_nm": 3.14046572362324,
      "mean_height_nm": 1.9240300116115443,
      "volume_nm3": 11038.746404509593,
      "centroid_x_um": 0.06590757978723404,
      "centroid_y_um": 0.9379155585106383
    },
    {
      "label": 88,
      "area_px": 90,
      "area_um2": 0.0054931640625,
      "equivalent_radius_nm": 41.81540897233057,
      "max_height_nm": 3.5116330133919056,
      "mean_height_nm": 2.1887180563002975,
      "volume_nm3": 12022.987369813645,
      "centroid_x_um": 0.39895833333333336,
      "centroid_y_um": 0.9214409722222222
    },
    {
      "label": 89,
      "area_px": 58,
      "area_um2": 0.0035400390625,
      "equivalent_radius_nm": 33.56828013274657,
      "max_height_nm": 2.3865270890128047,
      "mean_height_nm": 1.6903923471017968,
      "volume_nm3": 5984.054939691419,
      "centroid_x_um": 1.7198275862068966,
      "centroid_y_um": 0.9275323275862069
    },
    {
      "label": 90,
      "area_px": 146,
      "area_um2": 0.0089111328125,
      "equivalent_radius_nm": 53.25881777992746,
      "max_height_nm": 3.1431202448873607,
      "mean_height_nm": 1.8091473485733183,
      "volume_nm3": 16121.552300519072,
      "centroid_x_um": 0.7073523116438356,
      "centroid_y_um": 0.9884417808219179
    },
    {
      "label": 91,
      "area_px": 132,
      "area_um2": 0.008056640625,
      "equivalent_radius_nm": 50.64097511272324,
      "max_height_nm": 4.91401247290205,
      "mean_height_nm": 2.4744833492064027,
      "volume_nm3": 19936.023077102367,
      "centroid_x_um": 0.27876420454545453,
      "centroid_y_um": 0.9598721590909091
    },
    {
      "label": 92,
      "area_px": 20,
      "area_um2": 0.001220703125,
      "equivalent_radius_nm": 19.7119728282825,
      "max_height_nm": 2.088540778068187,
      "mean_height_nm": 1.5954995590219292,
      "volume_nm3": 1947.631297634191,
      "centroid_x_um": 0.7703125,
      "centroid_y_um": 0.89296875
    },
    {
      "label": 93,
      "area_px": 21,
      "area_um2": 0.00128173828125,
      "equivalent_radius_nm": 20.198761507134417,
      "max_height_nm": 1.8150557123974078,
      "mean_height_nm": 1.4479597638277089,
      "volume_nm3": 1855.9054590076832,
      "centroid_x_um": 0.48549107142857145,
      "centroid_y_um": 0.9010416666666666
    },
    {
      "label": 94,
      "area_px": 63,
      "area_um2": 0.00384521484375,
      "equivalent_radius_nm": 34.98528118032332,
      "max_height_nm": 2.486272002098157,
      "mean_height_nm": 1.689952582105406,
      "volume_nm3": 6498.230753945348,
      "centroid_x_um": 0.6216517857142857,
      "centroid_y_um": 0.9484126984126984
    },
    {
      "label": 95,
      "area_px": 125,
      "area_um2": 0.00762939453125,
      "equivalent_radius_nm": 49.27993207070625,
      "max_height_nm": 4.282955658991373,
      "mean_height_nm": 2.163650729515596,
      "volume_nm3": 16507.34504330136,
      "centroid_x_um": 0.9705625,
      "centroid_y_um": 0.9739375
    },
    {
      "label": 96,
      "area_px": 67,
      "area_um2": 0.00408935546875,
      "equivalent_radius_nm": 36.078834152767115,
      "max_height_nm": 2.526167732007307,
      "mean_height_nm": 1.7759597040721022,
      "volume_nm3": 7262.530528126883,
      "centroid_x_um": 0.13899253731343283,
      "centroid_y_um": 0.9765625
    },
    {
      "label": 97,
      "area_px": 149,
      "area_um2": 0.00909423828125,
      "equivalent_radius_nm": 53.80321507338534,
      "max_height_nm": 3.046123804582742,
      "mean_height_nm": 1.867718658568769,
      "volume_nm3": 16985.478523361,
      "centroid_x_um": 1.8054739932885906,
      "centroid_y_um": 1.035287332214765
    },
    {
      "label": 98,
      "area_px": 56,
      "area_um2": 0.00341796875,
      "equivalent_radius_nm": 32.98443941909962,
      "max_height_nm": 3.553524099363211,
      "mean_height_nm": 2.352272472241142,
      "volume_nm3": 8039.993801605465,
      "centroid_x_um": 1.4172712053571428,
      "centroid_y_um": 1.0015345982142858
    },
    {
      "label": 99,
      "area_px": 115,
      "area_um2": 0.00701904296875,
      "equivalent_radius_nm": 47.2676503382805,
      "max_height_nm": 3.008782051381664,
      "mean_height_nm": 1.7327111766093266,
      "volume_nm3": 12161.974201054232,
      "centroid_x_um": 1.1740489130434784,
      "centroid_y_um": 1.0873641304347825
    },
    {
      "label": 100,
      "area_px": 153,
      "area_um2": 0.00933837890625,
      "equivalent_radius_nm": 54.520622949389974,
      "max_height_nm": 4.881883753444505,
      "mean_height_nm": 2.4219756895768847,
      "volume_nm3": 22617.326690995076,
      "centroid_x_um": 0.8577920751633987,
      "centroid_y_um": 1.0819035947712419
    },
    {
      "label": 101,
      "area_px": 44,
      "area_um2": 0.002685546875,
      "equivalent_radius_nm": 29.2375806133559,
      "max_height_nm": 1.878504170965015,
      "mean_height_nm": 1.5719387377371306,
      "volume_nm3": 4221.515164821396,
      "centroid_x_um": 1.5031960227272727,
      "centroid_y_um": 1.0559303977272727
    },
    {
      "label": 102,
      "area_px": 133,
      "area_um2": 0.00811767578125,
      "equivalent_radius_nm": 50.83243505879491,
      "max_height_nm": 3.061999854725577,
      "mean_height_nm": 1.9130766828496544,
      "volume_nm3": 15529.736256042726,
      "centroid_x_um": 0.23167293233082706,
      "centroid_y_um": 1.1361607142857142
    },
    {
      "label": 103,
      "area_px": 60,
      "area_um2": 0.003662109375,
      "equivalent_radius_nm": 34.14213845600247,
      "max_height_nm": 3.1554299282700735,
      "mean_height_nm": 2.00058828837786,
      "volume_nm3": 7326.3731263837635,
      "centroid_x_um": 1.6020833333333333,
      "centroid_y_um": 1.1095052083333334
    },
    {
      "label": 104,
      "area_px": 47,
      "area_um2": 0.00286865234375,
      "equivalent_radius_nm": 30.217882140215035,
      "max_height_nm": 2.4014104045396736,
      "mean_height_nm": 1.6863459424045575,
      "volume_nm3": 4837.540240052136,
      "centroid_x_um": 0.10738031914893617,
      "centroid_y_um": 1.093251329787234
    },
    {
      "label": 105,
      "area_px": 32,
      "area_um2": 0.001953125,
      "equivalent_radius_nm": 24.933892525089544,
      "max_height_nm": 2.478339003393844,
      "mean_height_nm": 1.7499918297995094,
      "volume_nm3": 3417.9527925771667,
      "centroid_x_um": 1.86767578125,
      "centroid_y_um": 1.103759765625
    },
    {
      "label": 106,
      "area_px": 20,
      "area_um2": 0.001220703125,
      "equivalent_radius_nm": 19.7119728282825,
      "max_height_nm": 1.6008879290305316,
      "mean_height_nm": 1.3927363056822615,
      "volume_nm3": 1700.1175606472918,
      "centroid_x_um": 0.294921875,
      "centroid_y_um": 1.1140625
    },
    {
      "label": 107,
      "area_px": 20,
      "area_um2": 0.001220703125,
      "equivalent_radius_nm": 19.7119728282825,
      "max_height_nm": 1.9053490516612257,
      "mean_height_nm": 1.5174080224857698,
      "volume_nm3": 1852.3047149484494,
      "centroid_x_um": 0.537109375,
      "centroid_y_um": 1.101171875
    },
    {
      "label": 108,
      "area_px": 58,
      "area_um2": 0.0035400390625,
      "equivalent_radius_nm": 33.56828013274657,
      "max_height_nm": 2.5021142113222967,
      "mean_height_nm": 1.7452090900918429,
      "volume_nm3": 6178.108351155205,
      "centroid_x_um": 1.4302262931034482,
      "centroid_y_um": 1.1333512931034482
    },
    {
      "label": 109,
      "area_px": 285,
      "area_um2": 0.01739501953125,
      "equivalent_radius_nm": 74.4110656230443,
      "max_height_nm": 3.9851609080368586,
      "mean_height_nm": 2.2120527345257983,
      "volume_nm3": 38478.700521231236,
      "centroid_x_um": 1.690433114035088,
      "centroid_y_um": 1.2909265350877193
    },
    {
      "label": 110,
      "area_px": 24,
      "area_um2": 0.00146484375,
      "equivalent_radius_nm": 21.59338434195847,
      "max_height_nm": 2.2135602575195983,
      "mean_height_nm": 1.6399085571840237,
      "volume_nm3": 2402.209800562535,
      "centroid_x_um": 1.9475911458333333,
      "centroid_y_um": 1.1233723958333333
    },
    {
      "label": 111,
      "area_px": 45,
      "area_um2": 0.00274658203125,
      "equivalent_radius_nm": 29.56795924242375,
      "max_height_nm": 2.901244470733107,
      "mean_height_nm": 1.9588458911300775,
      "volume_nm3": 5380.130926565765,
      "centroid_x_um": 1.2472222222222222,
      "centroid_y_um": 1.1526041666666667
    },
    {
      "label": 112,
      "area_px": 130,
      "area_um2": 0.0079345703125,
      "equivalent_radius_nm": 50.25586705141161,
      "max_height_nm": 4.004310497266885,
      "mean_height_nm": 2.2051811641377466,
      "volume_nm3": 17497.16499865155,
      "centroid_x_um": 1.8522235576923076,
      "centroid_y_um": 1.2388822115384615
    },
    {
      "label": 113,
      "area_px": 51,
      "area_um2": 0.00311279296875,
      "equivalent_radius_nm": 31.477496336216394,
      "max_height_nm": 3.1982535823797855,
      "mean_height_nm": 1.880481359484602,
      "volume_nm3": 5853.54915366911,
      "centroid_x_um": 0.7800245098039216,
