Repository: lexwolf/nublar

# nublar

`nublar` is a scientific project for effective-medium / Mie-based optical simulations of silver nano-island deposition, with scripts to sweep filling fraction or deposition-step scenarios and generate analysis plots.

## Repository layout

- `src/`: C++ simulation and analysis code.
- `include/`: project headers.
- `bin/`: compiled executables (`mie`, `getmax`, `getenz`, `cm`, aliases).
- `scripts/bash/`: orchestration and workflow scripts.
- `scripts/gnuplot/`: hand-written plotting scripts plus generated gnuplot files under mirrored subdirectories such as `scripts/gnuplot/output/` and `scripts/gnuplot/experimental/`.
- `scripts/convert/`: conversion utilities for imported data.

File: data/experimental/intermediate/afm_batch/60s_2um/Nis_Ag_60s_2um_003_features.json (part 1 of 4)
{
  "summary": {
    "path": "data/experimental/raw/afm/Nis_Ag_60s_2um_003.stp",
    "rows": 256,
    "cols": 256,
    "x_size_um": 2.0,
    "y_size_um": 2.0,
    "dx_nm": 7.8125,
    "dy_nm": 7.8125,
    "z_min_nm": -8.294551010131837,
    "z_max_nm": 10.5741792678833,
    "z_mean_nm": -4.310984900078155,
    "z_std_nm": 0.9579384183918903,
    "percentile_p01_nm": -6.463432745742798,
    "percentile_p50_nm": -4.366998710632324,
    "percentile_p99_nm": -1.2084776306152345,
    "baseline_nm": -0.5862240017666385,
    "threshold_nm": 0.5801955651520981,
    "threshold_sigma": 0.29009778257604907,
    "coverage_fraction": 0.4242706298828125,
    "island_count": 190,
    "number_density_per_um2": 47.5,
    "equivalent_thickness_nm": 0.4921820344479805,
    "mean_island_height_nm": 0.860669883780426,
    "mean_equivalent_radius_nm": 36.129928578196576,
    "std_equivalent_radius_nm": 39.21449203211752,
    "mean_p95_height_nm": 1.2343771833491808,
    "mean_height_equivalent_radius_nm": 0.430334941890213,
    "mean_p95_height_equivalent_radius_nm": 0.6171885916745904,
    "mean_volume_equivalent_radius_nm": 8.954384003134493,
    "std_volume_equivalent_radius_nm": 6.376758065129266,
    "mean_volume_nm3": 10361.727041010114
  },
  "islands": [
    {
      "label": 1,
      "area_px": 86,
      "area_um2": 0.0052490234375,
      "equivalent_radius_nm": 40.87561685120696,
      "min_height_nm": 0.5805181960964435,
      "p50_height_nm": 1.1118371276175756,
      "p95_height_nm": 2.2062877379325627,
      "height_range_nm": 1.9930335902159273,
      "max_height_nm": 2.573551786312371,
      "mean_height_nm": 1.1960993700197684,
      "height_equivalent_radius_mean_nm": 0.5980496850098842,
      "height_equivalent_radius_p95_nm": 1.1031438689662814,
      "volume_nm3": 6278.353626812749,
      "volume_equivalent_radius_nm": 11.44420744304006,
      "centroid_x_um": 0.12781613372093023,
      "centroid_y_um": 0.04015261627906977
    },
    {
      "label": 2,
      "area_px": 152,
      "area_um2": 0.00927734375,
      "equivalent_radius_nm": 54.34215889298475,
      "min_height_nm": 0.5812782860553085,
      "p50_height_nm": 0.9970841255014636,
      "p95_height_nm": 1.459677175088466,
      "height_range_nm": 1.0937976750302263,
      "max_height_nm": 1.6750759610855348,
      "mean_height_nm": 1.0083992352938291,
      "height_equivalent_radius_mean_nm": 0.5041996176469146,
      "height_equivalent_radius_p95_nm": 0.729838587544233,
      "volume_nm3": 9355.266343057985,
      "volume_equivalent_radius_nm": 13.071412367166992,
      "centroid_x_um": 0.20374177631578946,
      "centroid_y_um": 0.09585731907894737
    },
    {
      "label": 3,
      "area_px": 89,
      "area_um2": 0.00543212890625,
      "equivalent_radius_nm": 41.58245223509692,
      "min_height_nm": 0.5843834956101182,
      "p50_height_nm": 1.0187454881083609,
      "p95_height_nm": 1.899488873016689,
      "height_range_nm": 1.5255101845409373,
      "max_height_nm": 2.1098936801510555,
      "mean_height_nm": 1.1336954600391231,
      "height_equivalent_radius_mean_nm": 0.5668477300195616,
      "height_equivalent_radius_p95_nm": 0.9497444365083445,
      "volume_nm3": 6158.379879362913,
      "volume_equivalent_radius_nm": 11.370841918081169,
      "centroid_x_um": 0.3968574438202247,
      "centroid_y_um": 0.05635533707865169
    },
    {
      "label": 4,
      "area_px": 96,
      "area_um2": 0.005859375,
      "equivalent_radius_nm": 43.18676868391694,
      "min_height_nm": 0.5666465883240513,
      "p50_height_nm": 1.1996345802933577,
      "p95_height_nm": 5.067892245512507,
      "height_range_nm": 6.528131538623043,
      "max_height_nm": 7.094778126947094,
      "mean_height_nm": 1.5741853428692487,
      "height_equivalent_radius_mean_nm": 0.7870926714346244,
      "height_equivalent_radius_p95_nm": 2.5339461227562534,
      "volume_nm3": 9223.742243374505,
      "volume_equivalent_radius_nm": 13.009866785035253,
      "centroid_x_um": 0.4991861979166667,
      "centroid_y_um": 0.06412760416666667
    },
    {
      "label": 5,
      "area_px": 13,
      "area_um2": 0.00079345703125,
      "equivalent_radius_nm": 15.892300566907107,
      "min_height_nm": 0.6148143861351437,
      "p50_height_nm": 0.7564213932896462,
      "p95_height_nm": 1.105528842121834,
      "height_range_nm": 0.5984076324193975,
      "max_height_nm": 1.2132220185545413,
      "mean_height_nm": 0.8172941547362783,
      "height_equivalent_radius_mean_nm": 0.40864707736813916,
      "height_equivalent_radius_p95_nm": 0.552764421060917,
      "volume_nm3": 648.4877936750255,
      "volume_equivalent_radius_nm": 5.369548039219798,
      "centroid_x_um": 0.6502403846153846,
      "centroid_y_um": 0.017427884615384616
    },
    {
      "label": 6,
      "area_px": 29,
      "area_um2": 0.00177001953125,
      "equivalent_radius_nm": 23.73635851463476,
      "min_height_nm": 0.5056893059934254,
      "p50_height_nm": 0.8880399747753494,
      "p95_height_nm": 1.6023754832732628,
      "height_range_nm": 1.1961069863124756,
      "max_height_nm": 1.7017962923059011,
      "mean_height_nm": 0.944855231290089,
      "height_equivalent_radius_mean_nm": 0.4724276156450445,
      "height_equivalent_radius_p95_nm": 0.8011877416366314,
      "volume_nm3": 1672.4122135871935,
      "volume_equivalent_radius_nm": 7.363510443002178,
      "centroid_x_um": 0.9337284482758621,
      "centroid_y_um": 0.02209051724137931
    },
    {
      "label": 7,
      "area_px": 42,
      "area_um2": 0.0025634765625,
      "equivalent_radius_nm": 28.56536246652911,
      "min_height_nm": 0.6174876861097809,
      "p50_height_nm": 0.8442017229049552,
      "p95_height_nm": 1.2385290434565375,
      "height_range_nm": 0.7761709372801915,
      "max_height_nm": 1.3936586233899724,
      "mean_height_nm": 0.893401064598962,
      "height_equivalent_radius_mean_nm": 0.446700532299481,
      "height_equivalent_radius_p95_nm": 0.6192645217282687,
      "volume_nm3": 2290.2126900119874,
      "volume_equivalent_radius_nm": 8.177032724771655,
      "centroid_x_um": 1.0013020833333333,
      "centroid_y_um": 0.046130952380952384
    },
    {
      "label": 8,
      "area_px": 665,
      "area_um2": 0.04058837890625,
      "equivalent_radius_nm": 113.66478025330893,
      "min_height_nm": 0.43133391045482244,
      "p50_height_nm": 1.3689815833862768,
      "p95_height_nm": 2.974742116594717,
      "height_range_nm": 2.978306534770567,
      "max_height_nm": 3.4096404452253894,
      "mean_height_nm": 1.6156862367433094,
      "height_equivalent_radius_mean_nm": 0.8078431183716547,
      "height_equivalent_radius_p95_nm": 1.4873710582973585,
      "volume_nm3": 65578.08517055058,
      "volume_equivalent_radius_nm": 25.016317145096227,
      "centroid_x_um": 1.251985432330827,
      "centroid_y_um": 0.10782424812030075
    },
    {
      "label": 9,
      "area_px": 351,
      "area_um2": 0.02142333984375,
      "equivalent_radius_nm": 82.57881609311634,
      "min_height_nm": 0.4881045729908584,
      "p50_height_nm": 1.2615914772072698,
      "p95_height_nm": 2.285676230214076,
      "height_range_nm": 2.2215337099232837,
      "max_height_nm": 2.7096382829141423,
      "mean_height_nm": 1.3268017066833984,
      "height_equivalent_radius_mean_nm": 0.6634008533416992,
      "height_equivalent_radius_p95_nm": 1.142838115107038,
      "volume_nm3": 28424.523867545948,
      "volume_equivalent_radius_nm": 18.93221944563765,
      "centroid_x_um": 1.4883146367521367,
      "centroid_y_um": 0.14714654558404558
    },
    {
      "label": 10,
      "area_px": 35,
      "area_um2": 0.00213623046875,
      "equivalent_radius_nm": 26.076488977049006,
      "min_height_nm": 0.5962356166206659,
      "p50_height_nm": 1.114132082413667,
      "p95_height_nm": 1.5032748251834653,
      "height_range_nm": 0.9310263935300231,
      "max_height_nm": 1.527262010150689,
      "mean_height_nm": 1.0634695522232356,
      "height_equivalent_radius_mean_nm": 0.5317347761116178,
      "height_equivalent_radius_p95_nm": 0.7516374125917327,
      "volume_nm3": 2271.816060047195,
      "volume_equivalent_radius_nm": 8.15507924131648,
      "centroid_x_um": 1.5200892857142858,
      "centroid_y_um": 0.026785714285714284
    },
    {
      "label": 11,
      "area_px": 1098,
      "area_um2": 0.0670166015625,
      "equivalent_radius_nm": 146.05494450987896,
      "min_height_nm": 0.40871360148445035,
      "p50_height_nm": 1.757956067340366,
      "p95_height_nm": 3.8135581965401713,
      "height_range_nm": 3.850716469585606,
      "max_height_nm": 4.259430071070057,
      "mean_height_nm": 1.958943937892264,
      "height_equivalent_radius_mean_nm": 0.979471968946132,
      "height_equivalent_radius_p95_nm": 1.9067790982700856,
      "volume_nm3": 131281.7653690006,
      "volume_equivalent_radius_nm": 31.528642074794597,
      "centroid_x_um": 1.8747153916211294,
      "centroid_y_um": 0.34081141848816027
    },
    {
      "label": 12,
      "area_px": 10,
      "area_um2": 0.0006103515625,
      "equivalent_radius_nm": 13.938469657443525,
      "min_height_nm": 0.614024712402211,
      "p50_height_nm": 0.9729308383355859,
      "p95_height_nm": 1.501040572995587,
      "height_range_nm": 0.9557781815936129,
      "max_height_nm": 1.569802893995824,
      "mean_height_nm": 1.006015319954002,
      "height_equivalent_radius_mean_nm": 0.503007659977001,
      "height_equivalent_radius_p95_nm": 0.7505202864977935,
      "volume_nm3": 614.0230224328626,
      "volume_equivalent_radius_nm": 5.272687291049641,
      "centroid_x_um": 1.9765625,
      "centroid_y_um": 0.01171875
    },
    {
      "label": 13,
      "area_px": 6,
      "area_um2": 0.0003662109375,
      "equivalent_radius_nm": 10.796692170979235,
      "min_height_nm": 0.5887933073333417,
      "p50_height_nm": 0.7380937238351502,
      "p95_height_nm": 0.781104661849471,
      "height_range_nm": 0.1995352527266393,
      "max_height_nm": 0.788328560059981,
      "mean_height_nm": 0.7091074878902286,
      "height_equivalent_radius_mean_nm": 0.3545537439451143,
      "height_equivalent_radius_p95_nm": 0.3905523309247355,
      "volume_nm3": 259.6829179285505,
      "volume_equivalent_radius_nm": 3.957779467034077,
      "centroid_x_um": 0.80078125,
      "centroid_y_um": 0.03125
    },
    {
      "label": 14,
      "area_px": 217,
      "area_um2": 0.01324462890625,
      "equivalent_radius_nm": 64.929933926464,
      "min_height_nm": 0.5156673363265731,
      "p50_height_nm": 0.782474340292741,
      "p95_height_nm": 1.350709468025991,
      "height_range_nm": 1.1717138313831905,
      "max_height_nm": 1.6873811677097637,
      "mean_height_nm": 0.8426486264389047,
      "height_equivalent_radius_mean_nm": 0.42132431321945235,
      "height_equivalent_radius_p95_nm": 0.6753547340129955,
      "volume_nm3": 11160.568355544576,
      "volume_equivalent_radius_nm": 13.863276997451683,
      "centroid_x_um": 0.6519657258064516,
      "centroid_y_um": 0.20100086405529954
    },
    {
      "label": 15,
      "area_px": 599,
      "area_um2": 0.03656005859375,
      "equivalent_radius_nm": 107.8769117552467,
      "min_height_nm": 0.5095747966624609,
      "p50_height_nm": 1.0110326437559443,
      "p95_height_nm": 1.9810943654010305,
      "height_range_nm": 1.8821760542506756,
      "max_height_nm": 2.3917508509131364,
      "mean_height_nm": 1.1062671588118107,
      "height_equivalent_radius_mean_nm": 0.5531335794059054,
      "height_equivalent_radius_p95_nm": 0.9905471827005152,
      "volume_nm3": 40445.19214650113,
      "volume_equivalent_radius_nm": 21.294106961962097,
      "centroid_x_um": 0.1966297996661102,
      "centroid_y_um": 0.22741026711185308
    },
    {
      "label": 16,
      "area_px": 14,
      "area_um2": 0.0008544921875,
      "equivalent_radius_nm": 16.49221970954981,
      "min_height_nm": 0.6097344673376551,
      "p50_height_nm": 0.6516545041407567,
      "p95_height_nm": 0.760335070689546,
      "height_range_nm": 0.1646975467792714,
      "max_height_nm": 0.7744320141169265,
      "mean_height_nm": 0.6760286822076093,
      "height_equivalent_radius_mean_nm": 0.3380143411038046,
      "height_equivalent_radius_p95_nm": 0.380167535344773,
      "volume_nm3": 577.6612274723224,
      "volume_equivalent_radius_nm": 5.166481395267616,
      "centroid_x_um": 0.62890625,
      "centroid_y_um": 0.056919642857142856
    },
    {
      "label": 17,
      "area_px": 188,
      "area_um2": 0.011474609375,
      "equivalent_radius_nm": 60.43576428043007,
      "min_height_nm": 0.4745222216724919,
      "p50_height_nm": 0.9775726236027201,
      "p95_height_nm": 1.8013423148049859,
      "height_range_nm": 1.548368918166704,
      "max_height_nm": 2.0228911398391958,
      "mean_height_nm": 1.0781884187096928,
      "height_equivalent_radius_mean_nm": 0.5390942093548464,
      "height_equivalent_radius_p95_nm": 0.9006711574024929,
      "volume_nm3": 12371.790937342666,
      "volume_equivalent_radius_nm": 14.347668078653095,
      "centroid_x_um": 1.6804770611702127,
      "centroid_y_um": 0.1057596409574468
    },
    {
      "label": 18,
      "area_px": 62,
      "area_um2": 0.0037841796875,
      "equivalent_radius_nm": 34.70650955695685,
      "min_height_nm": 0.527316083731604,
      "p50_height_nm": 0.7848995880999791,
      "p95_height_nm": 1.0802297197937993,
      "height_range_nm": 0.6113247395135832,
      "max_height_nm": 1.1386408232451872,
      "mean_height_nm": 0.8165547533878706,
      "height_equivalent_radius_mean_nm": 0.4082773766939353,
      "height_equivalent_radius_p95_nm": 0.5401148598968997,
      "volume_nm3": 3089.989911501952,
      "volume_equivalent_radius_nm": 9.0355823985064,
      "centroid_x_um": 0.8325352822580645,
      "centroid_y_um": 0.11466733870967742
    },
    {
      "label": 19,
      "area_px": 7,
      "area_um2": 0.00042724609375,
      "equivalent_radius_nm": 11.661760393441106,
      "min_height_nm": 0.6202222191171917,
      "p50_height_nm": 0.7408003333117757,
      "p95_height_nm": 0.8320200098008455,
      "height_range_nm": 0.23417428910244853,
      "max_height_nm": 0.8543965082196402,
      "mean_height_nm": 0.7386217256100436,
      "height_equivalent_radius_mean_nm": 0.3693108628050218,
      "height_equivalent_radius_p95_nm": 0.4160100049004227,
      "volume_nm3": 315.57324702577546,
      "volume_equivalent_radius_nm": 4.223480788621004,
      "centroid_x_um": 0.5625,
      "centroid_y_um": 0.0703125
    },
    {
      "label": 20,
      "area_px": 17,
      "area_um2": 0.00103759765625,
      "equivalent_radius_nm": 18.173540983129993,
      "min_height_nm": 0.6051510656662034,
      "p50_height_nm": 0.8242522058847338,
      "p95_height_nm": 1.0642123594122412,
      "height_range_nm": 0.477968251885454,
      "max_height_nm": 1.0831193175516574,
      "mean_height_nm": 0.8204993570942823,
      "height_equivalent_radius_mean_nm": 0.41024967854714117,
      "height_equivalent_radius_p95_nm": 0.5321061797061206,
      "volume_nm3": 851.3482098756592,
      "volume_equivalent_radius_nm": 5.879488419415404,
      "centroid_x_um": 0.021139705882352942,
      "centroid_y_um": 0.08915441176470588
    },
    {
      "label": 21,
      "area_px": 50,
      "area_um2": 0.0030517578125,
      "equivalent_radius_nm": 31.167365656361927,
      "min_height_nm": 0.5868248904846011,
      "p50_height_nm": 0.7947576238654779,
      "p95_height_nm": 1.3309927234790495,
      "height_range_nm": 0.8589471391946074,
      "max_height_nm": 1.4457720296792085,
      "mean_height_nm": 0.8595465988579879,
      "height_equivalent_radius_mean_nm": 0.42977329942899395,
      "height_equivalent_radius_p95_nm": 0.6654963617395248,
      "volume_nm3": 2623.1280482726684,
      "volume_equivalent_radius_nm": 8.55546516462195,
      "centroid_x_um": 1.91375,
      "centroid_y_um": 0.1328125
    },
    {
      "label": 22,
      "area_px": 33,
      "area_um2": 0.00201416015625,
      "equivalent_radius_nm": 25.32048755636162,
      "min_height_nm": 0.5819306406640534,
      "p50_height_nm": 0.8770355733232627,
      "p95_height_nm": 1.135885878826612,
      "height_range_nm": 0.5863665264414852,
      "max_height_nm": 1.1682971671055387,
      "mean_height_nm": 0.8614505899091514,
      "height_equivalent_radius_mean_nm": 0.4307252949545757,
      "height_equivalent_radius_p95_nm": 0.567942939413306,
      "volume_nm3": 1735.0994547730709,
      "volume_equivalent_radius_nm": 7.454386753124253,
      "centroid_x_um": 0.9140625,
      "centroid_y_um": 0.1309185606060606
    },
    {
      "label": 23,
      "area_px": 30,
      "area_um2": 0.0018310546875,
      "equivalent_radius_nm": 24.142137626449347,
      "min_height_nm": 0.581149566332612,
      "p50_height_nm": 0.7373194660066946,
      "p95_height_nm": 0.8501207733954735,
      "height_range_nm": 0.28182200970778415,
      "max_height_nm": 0.8629715760403962,
      "mean_height_nm": 0.7212288994157021,
      "height_equivalent_radius_mean_nm": 0.36061444970785106,
      "height_equivalent_radius_p95_nm": 0.42506038669773677,
      "volume_nm3": 1320.6095570355874,
      "volume_equivalent_radius_nm": 6.8060521978778015,
      "centroid_x_um": 0.6020833333333333,
      "centroid_y_um": 0.13515625
    },
    {
      "label": 24,
      "area_px": 19,
      "area_um2": 0.00115966796875,
      "equivalent_radius_nm": 19.212854528773182,
      "min_height_nm": 0.6045899463656993,
      "p50_height_nm": 0.8554911112827381,
      "p95_height_nm": 1.031079406477411,
      "height_range_nm": 0.4471959215618232,
      "max_height_nm": 1.0517858679275225,
      "mean_height_nm": 0.8148692157221806,
      "height_equivalent_radius_mean_nm": 0.4074346078610903,
      "height_equivalent_radius_p95_nm": 0.5155397032387055,
      "volume_nm3": 944.9777281934468,
      "volume_equivalent_radius_nm": 6.087574949029751,
      "centroid_x_um": 1.9773848684210527,
      "centroid_y_um": 0.11842105263157894
    },
    {
      "label": 25,
      "area_px": 53,
      "area_um2": 0.00323486328125,
      "equivalent_radius_nm": 32.08876692668029,
      "min_height_nm": 0.508128409211683,
      "p50_height_nm": 0.7855234904081319,
      "p95_height_nm": 0.9892162294450141,
      "height_range_nm": 0.5273747377657799,
      "max_height_nm": 1.035503146977463,
      "mean_height_nm": 0.7884492045267305,
      "height_equivalent_radius_mean_nm": 0.39422460226336525,
      "height_equivalent_radius_p95_nm": 0.49460811472250704,
      "volume_nm3": 2550.5253808542916,
      "volume_equivalent_radius_nm": 8.475793100876352,
      "centroid_x_um": 0.47435141509433965,
      "centroid_y_um": 0.14829009433962265
    },
    {
      "label": 26,
      "area_px": 31,
      "area_um2": 0.00189208984375,
      "equivalent_radius_nm": 24.541208259039912,
      "min_height_nm": 0.6126230025259339,
      "p50_height_nm": 0.8306478798644161,
      "p95_height_nm": 1.2224120866939872,
      "height_range_nm": 0.6308322899163977,
      "max_height_nm": 1.2434552924423317,
      "mean_height_nm": 0.8646683039106154,
      "height_equivalent_radius_mean_nm": 0.4323341519553077,
      "height_equivalent_radius_p95_nm": 0.6112060433469936,
      "volume_nm3": 1636.030116041814,
      "volume_equivalent_radius_nm": 7.309722580397555,
      "centroid_x_um": 0.7507560483870968,
      "centroid_y_um": 0.1388608870967742
    },
    {
      "label": 27,
      "area_px": 6,
      "area_um2": 0.0003662109375,
      "equivalent_radius_nm": 10.796692170979235,
      "min_height_nm": 0.5863609714016196,
      "p50_height_nm": 0.6310961598051045,
      "p95_height_nm": 0.662512144699918,
      "height_range_nm": 0.08328272280484161,
      "max_height_nm": 0.6696436942064612,
      "mean_height_nm": 0.628965493659469,
      "height_equivalent_radius_mean_nm": 0.3144827468297345,
      "height_equivalent_radius_p95_nm": 0.331256072349959,
      "volume_nm3": 230.33404308818444,
      "volume_equivalent_radius_nm": 3.802680525139147,
      "centroid_x_um": 1.00390625,
      "centroid_y_um": 0.1484375
    },
    {
      "label": 28,
      "area_px": 88,
      "area_um2": 0.00537109375,
      "equivalent_radius_nm": 41.34818303438459,
      "min_height_nm": 0.5533280526141907,
      "p50_height_nm": 0.9185477285881025,
      "p95_height_nm": 1.445832881239375,
      "height_range_nm": 1.006760637151121,
      "max_height_nm": 1.560088689765312,
      "mean_height_nm": 0.9371523783490993,
      "height_equivalent_radius_mean_nm": 0.46857618917454963,
      "height_equivalent_radius_p95_nm": 0.7229164406196875,
      "volume_nm3": 5033.533282148483,
      "volume_equivalent_radius_nm": 10.631505750158244,
      "centroid_x_um": 1.0946377840909092,
      "centroid_y_um": 0.21342329545454544
    },
    {
      "label": 29,
      "area_px": 32,
      "area_um2": 0.001953125,
      "equivalent_radius_nm": 24.933892525089544,
      "min_height_nm": 0.5082306072240331,
      "p50_height_nm": 0.8057215496071636,
      "p95_height_nm": 1.0436450513145705,
      "height_range_nm": 0.5555955906354074,
      "max_height_nm": 1.0638261978594405,
      "mean_height_nm": 0.8137764383626409,
      "height_equivalent_radius_mean_nm": 0.40688821918132045,
      "height_equivalent_radius_p95_nm": 0.5218225256572853,
      "volume_nm3": 1589.407106177033,
      "volume_equivalent_radius_nm": 7.239615708544703,
      "centroid_x_um": 0.416748046875,
      "centroid_y_um": 0.17236328125
    },
    {
      "label": 30,
      "area_px": 216,
      "area_um2": 0.01318359375,
      "equivalent_radius_nm": 64.7801530258754,
      "min_height_nm": 0.5222490615939681,
      "p50_height_nm": 0.8115347383203872,
      "p95_height_nm": 1.4725965202326399,
      "height_range_nm": 1.2813125547921063,
      "max_height_nm": 1.8035616163860744,
      "mean_height_nm": 0.8820880104248742,
      "height_equivalent_radius_mean_nm": 0.4410440052124371,
      "height_equivalent_radius_p95_nm": 0.7362982601163199,
      "volume_nm3": 11629.089981187306,
      "volume_equivalent_radius_nm": 14.054617819486745,
      "centroid_x_um": 0.9661458333333334,
      "centroid_y_um": 0.2452980324074074
    },
    {
      "label": 31,
      "area_px": 16,
      "area_um2": 0.0009765625,
      "equivalent_radius_nm": 17.630924485867386,
      "min_height_nm": 0.6243526503769514,
      "p50_height_nm": 0.6859703557277314,
      "p95_height_nm": 0.8170045521172297,
      "height_range_nm": 0.19665511274190084,
      "max_height_nm": 0.8210077631188523,
      "mean_height_nm": 0.7087537949999676,
      "height_equivalent_radius_mean_nm": 0.3543768974999838,
      "height_equivalent_radius_p95_nm": 0.40850227605861483,
      "volume_nm3": 692.1423779296558,
      "volume_equivalent_radius_nm": 5.487429375236677,
      "centroid_x_um": 1.34423828125,
      "centroid_y_um": 0.1904296875
    },
    {
      "label": 32,
      "area_px": 73,
      "area_um2": 0.00445556640625,
      "equivalent_radius_nm": 37.65967121016537,
      "min_height_nm": 0.5836752015903647,
      "p50_height_nm": 0.8611728218401334,
      "p95_height_nm": 1.254769437022207,
      "height_range_nm": 0.7422045530800664,
      "max_height_nm": 1.325879754670431,
      "mean_height_nm": 0.9180164430415974,
      "height_equivalent_radius_mean_nm": 0.4590082215207987,
      "height_equivalent_radius_p95_nm": 0.6273847185111034,
      "volume_nm3": 4090.2832240012576,
      "volume_equivalent_radius_nm": 9.920987989832874,
      "centroid_x_um": 0.4402825342465753,
      "centroid_y_um": 0.2570633561643836
    },
    {
      "label": 33,
      "area_px": 170,
      "area_um2": 0.0103759765625,
      "equivalent_radius_nm": 57.469782657106464,
      "min_height_nm": 0.5337424641427079,
      "p50_height_nm": 0.760588933078024,
      "p95_height_nm": 1.3333841910419937,
      "height_range_nm": 1.0561412374543298,
      "max_height_nm": 1.5898837015970377,
      "mean_height_nm": 0.8268855146122512,
      "height_equivalent_radius_mean_nm": 0.4134427573061256,
      "height_equivalent_radius_p95_nm": 0.6666920955209968,
      "volume_nm3": 8579.74471948747,
      "volume_equivalent_radius_nm": 12.699752353985415,
      "centroid_x_um": 0.7544117647058823,
      "centroid_y_um": 0.26323529411764707
    },
    {
      "label": 34,
      "area_px": 13,
      "area_um2": 0.00079345703125,
      "equivalent_radius_nm": 15.892300566907107,
      "min_height_nm": 0.5899173521657837,
      "p50_height_nm": 0.711856497443622,
      "p95_height_nm": 0.8084511311799762,
      "height_range_nm": 0.23847012022944003,
      "max_height_nm": 0.8283874723952237,
      "mean_height_nm": 0.7108950842150068,
      "height_equivalent_radius_mean_nm": 0.3554475421075034,
      "height_equivalent_radius_p95_nm": 0.4042255655899881,
      "volume_nm3": 564.0647030514581,
      "volume_equivalent_radius_nm": 5.1256243198529665,
      "centroid_x_um": 1.390625,
      "centroid_y_um": 0.2109375
    },
    {
      "label": 35,
      "area_px": 722,
      "area_um2": 0.0440673828125,
      "equivalent_radius_nm": 118.43598949417533,
      "min_height_nm": 0.4503568686028195,
      "p50_height_nm": 1.294626450505131,
      "p95_height_nm": 2.8858430628078073,
      "height_range_nm": 2.7713056097181896,
      "max_height_nm": 3.2216624783210093,
      "mean_height_nm": 1.5186344777668979,
      "height_equivalent_radius_mean_nm": 0.7593172388834489,
      "height_equivalent_radius_p95_nm": 1.4429215314039037,
      "volume_nm3": 66922.24688401491,
      "volume_equivalent_radius_nm": 25.186083266377015,
      "centroid_x_um": 1.4256946849030472,
      "centroid_y_um": 0.38442477493074795
    },
    {
      "label": 36,
      "area_px": 16,
      "area_um2": 0.0009765625,
      "equivalent_radius_nm": 17.630924485867386,
      "min_height_nm": 0.5213820829914666,
      "p50_height_nm": 0.7297591430032286,
      "p95_height_nm": 1.0177435238835257,
      "height_range_nm": 0.5652159576416047,
      "max_height_nm": 1.0865980406330713,
      "mean_height_nm": 0.7555968700698534,
      "height_equivalent_radius_mean_nm": 0.3777984350349267,
      "height_equivalent_radius_p95_nm": 0.5088717619417629,
      "volume_nm3": 737.8875684275912,
      "volume_equivalent_radius_nm": 5.605751753431838,
      "centroid_x_um": 0.0146484375,
      "centroid_y_um": 0.23828125
    },
    {
      "label": 37,
      "area_px": 50,
      "area_um2": 0.0030517578125,
      "equivalent_radius_nm": 31.167365656361927,
      "min_height_nm": 0.5855707479706158,
      "p50_height_nm": 0.8113244548775138,
      "p95_height_nm": 1.2905652266072987,
      "height_range_nm": 0.8482410748924576,
      "max_height_nm": 1.4338118228630734,
      "mean_height_nm": 0.8523235811681019,
      "height_equivalent_radius_mean_nm": 0.42616179058405096,
      "height_equivalent_radius_p95_nm": 0.6452826133036493,
      "volume_nm3": 2601.085147607733,
      "volume_equivalent_radius_nm": 8.531433042619373,
      "centroid_x_um": 0.3340625,
      "centroid_y_um": 0.24359375
    },
    {
      "label": 38,
      "area_px": 48,
      "area_um2": 0.0029296875,
      "equivalent_radius_nm": 30.537656993932494,
      "min_height_nm": 0.5828080966621384,
      "p50_height_nm": 0.7786571105513531,
      "p95_height_nm": 1.0274864527532421,
      "height_range_nm": 0.529588568955078,
      "max_height_nm": 1.1123966656172164,
      "mean_height_nm": 0.7800686273711536,
      "height_equivalent_radius_mean_nm": 0.3900343136855768,
      "height_equivalent_radius_p95_nm": 0.5137432263766211,
      "volume_nm3": 2285.357306751426,
      "volume_equivalent_radius_nm": 8.171250042320716,
      "centroid_x_um": 1.1806640625,
      "centroid_y_um": 0.2548828125
    },
    {
      "label": 39,
      "area_px": 414,
      "area_um2": 0.0252685546875,
      "equivalent_radius_nm": 89.68406082803686,
      "min_height_nm": 0.534829354958917,
      "p50_height_nm": 0.9609954299161729,
      "p95_height_nm": 1.8447534783390858,
      "height_range_nm": 1.8000542294867912,
      "max_height_nm": 2.3348835844457083,
      "mean_height_nm": 1.0739797142373775,
      "height_equivalent_radius_mean_nm": 0.5369898571186887,
      "height_equivalent_radius_p95_nm": 0.9223767391695429,
      "volume_nm3": 27137.915142472797,
      "volume_equivalent_radius_nm": 18.642148233032934,
      "centroid_x_um": 0.44236865942028986,
      "centroid_y_um": 0.4874320652173913
    },
    {
      "label": 40,
      "area_px": 27,
      "area_um2": 0.00164794921875,
      "equivalent_radius_nm": 22.903242745449372,
      "min_height_nm": 0.5802645549120681,
      "p50_height_nm": 0.732447102355378,
      "p95_height_nm": 0.9749708270981222,
      "height_range_nm": 0.45166642784148114,
      "max_height_nm": 1.0319309827535492,
      "mean_height_nm": 0.7635824124123839,
      "height_equivalent_radius_mean_nm": 0.38179120620619195,
      "height_equivalent_radius_p95_nm": 0.4874854135490611,
      "volume_nm3": 1258.3450399862284,
      "volume_equivalent_radius_nm": 6.697361029792471,
      "centroid_x_um": 1.6831597222222223,
      "centroid_y_um": 0.27719907407407407
    },
    {
      "label": 41,
      "area_px": 11,
      "area_um2": 0.00067138671875,
      "equivalent_radius_nm": 14.61879030667795,
      "min_height_nm": 0.5950099666691286,
      "p50_height_nm": 0.7882985587303395,
      "p95_height_nm": 0.9321263168625702,
      "height_range_nm": 0.34378865641393985,
      "max_height_nm": 0.9387986230830685,
      "mean_height_nm": 0.7857402644376337,
      "height_equivalent_radius_mean_nm": 0.39287013221881684,
      "height_equivalent_radius_p95_nm": 0.4660631584312851,
      "volume_nm3": 527.5355779305402,
      "volume_equivalent_radius_nm": 5.012499955205622,
      "centroid_x_um": 1.25,
      "centroid_y_um": 0.2890625
    },
    {
      "label": 42,
      "area_px": 53,
      "area_um2": 0.00323486328125,
      "equivalent_radius_nm": 32.08876692668029,
      "min_height_nm": 0.5810265330461597,
      "p50_height_nm": 0.9694735640197232,
      "p95_height_nm": 1.946501376356991,
      "height_range_nm": 1.576937314241837,
      "max_height_nm": 2.1579638472879967,
      "mean_height_nm": 1.0904372231756136,
      "height_equivalent_radius_mean_nm": 0.5452186115878068,
      "height_equivalent_radius_p95_nm": 0.9732506881784955,
      "volume_nm3": 3527.4153337590037,
      "volume_equivalent_radius_nm": 9.443275565006088,
      "centroid_x_um": 0.023879716981132077,
      "centroid_y_um": 0.3313679245283019
    },
    {
      "label": 43,
      "area_px": 7,
      "area_um2": 0.00042724609375,
      "equivalent_radius_nm": 11.661760393441106,
      "min_height_nm": 0.5916389663790532,
      "p50_height_nm": 0.6586749859197134,
      "p95_height_nm": 0.7278568990319323,
      "height_range_nm": 0.1383581235447462,
      "max_height_nm": 0.7299970899237994,
      "mean_height_nm": 0.6637702816155748,
      "height_equivalent_radius_mean_nm": 0.3318851408077874,
      "height_equivalent_radius_p95_nm": 0.36392844951596615,
      "volume_nm3": 283.5932599675918,
      "volume_equivalent_radius_nm": 4.0757020879109085,
      "centroid_x_um": 0.375,
      "centroid_y_um": 0.2890625
    },
    {
      "label": 44,
      "area_px": 80,
      "area_um2": 0.0048828125,
      "equivalent_radius_nm": 39.423945656565,
      "min_height_nm": 0.5574708927592794,
      "p50_height_nm": 0.754842518320483,
      "p95_height_nm": 1.1203898925717983,
      "height_range_nm": 0.6700740794565824,
      "max_height_nm": 1.2275449722158618,
      "mean_height_nm": 0.7770177654085882,
      "height_equivalent_radius_mean_nm": 0.3885088827042941,
      "height_equivalent_radius_p95_nm": 0.5601949462858992,
      "volume_nm3": 3794.0320576591225,
      "volume_equivalent_radius_nm": 9.67544159313166,
      "centroid_x_um": 0.329296875,
      "centroid_y_um": 0.342578125
    },
    {
      "label": 45,
      "area_px": 38,
      "area_um2": 0.0023193359375,
      "equivalent_radius_nm": 27.171079446492374,
      "min_height_nm": 0.5979084938195673,
      "p50_height_nm": 0.9209345535834581,
      "p95_height_nm": 1.390016646944239,
      "height_range_nm": 0.8430365891677292,
      "max_height_nm": 1.4409450829872965,
      "mean_height_nm": 0.9622600797622445,
      "height_equivalent_radius_mean_nm": 0.48113003988112224,
      "height_equivalent_radius_p95_nm": 0.6950083234721195,
      "volume_nm3": 2231.80438421419,
      "volume_equivalent_radius_nm": 8.106919097574,
      "centroid_x_um": 1.1412417763157894,
      "centroid_y_um": 0.34745065789473684
    },
    {
      "label": 46,
      "area_px": 8,
      "area_um2": 0.00048828125,
      "equivalent_radius_nm": 12.466946262544772,
      "min_height_nm": 0.6067908140268402,
      "p50_height_nm": 0.6860289917631743,
      "p95_height_nm": 0.7703197501114766,
      "height_range_nm": 0.18284980061798894,
      "max_height_nm": 0.7896406146448292,
      "mean_height_nm": 0.6889266129979177,
      "height_equivalent_radius_mean_nm": 0.34446330649895884,
      "height_equivalent_radius_p95_nm": 0.3851598750557383,
      "volume_nm3": 336.3899477528895,
      "volume_equivalent_radius_nm": 4.314377410435979,
      "centroid_x_um": 1.62890625,
      "centroid_y_um": 0.32421875
    },
    {
      "label": 47,
      "area_px": 1900,
      "area_um2": 0.115966796875,
      "equivalent_radius_nm": 192.12854528773184,
      "min_height_nm": 0.41374276180835856,
      "p50_height_nm": 0.9750420619510602,
      "p95_height_nm": 2.3337299916211807,
      "height_range_nm": 2.5471197868848283,
      "max_height_nm": 2.960862548693187,
      "mean_height_nm": 1.1800090040989732,
      "height_equivalent_radius_mean_nm": 0.5900045020494866,
      "height_equivalent_radius_p95_nm": 1.1668649958105903,
      "volume_nm3": 136841.86448901668,
      "volume_equivalent_radius_nm": 31.967606781321333,
      "centroid_x_um": 0.9595682565789474,
      "centroid_y_um": 0.9157360197368422
    },
    {
      "label": 48,
      "area_px": 837,
      "area_um2": 0.05108642578125,
      "equivalent_radius_nm": 127.51985875135824,
      "min_height_nm": 0.3660114090649952,
      "p50_height_nm": 0.8773122778710771,
      "p95_height_nm": 2.701054364042347,
      "height_range_nm": 2.8855412335094304,
      "max_height_nm": 3.2515526425744254,
      "mean_height_nm": 1.1759246198781752,
      "height_equivalent_radius_mean_nm": 0.5879623099390876,
      "height_equivalent_radius_p95_nm": 1.3505271820211735,
      "volume_nm3": 60073.78581775101,
      "volume_equivalent_radius_nm": 24.29585185771321,
      "centroid_x_um": 0.2527908452807646,
      "centroid_y_um": 0.594030017921147
    },
    {
      "label": 49,
      "area_px": 21,
      "area_um2": 0.00128173828125,
      "equivalent_radius_nm": 20.198761507134417,
      "min_height_nm": 0.5713133921991864,
      "p50_height_nm": 0.708847321804794,
      "p95_height_nm": 0.8419013719100622,
      "height_range_nm": 0.27433409152732147,
      "max_height_nm": 0.8456474837265079,
      "mean_height_nm": 0.7082196064702009,
      "height_equivalent_radius_mean_nm": 0.35410980323510044,
      "height_equivalent_radius_p95_nm": 0.4209506859550311,
      "volume_nm3": 907.7521811446666,
      "volume_equivalent_radius_nm": 6.006565683950894,
      "centroid_x_um": 0.5286458333333334,
      "centroid_y_um": 0.3697916666666667
    },
    {
      "label": 50,
      "area_px": 6,
      "area_um2": 0.0003662109375,
      "equivalent_radius_nm": 10.796692170979235,
      "min_height_nm": 0.6593278308324702,
      "p50_height_nm": 0.9937722310843635,
      "p95_height_nm": 1.3057834213904131,
      "height_range_nm": 0.7044544073226824,
      "max_height_nm": 1.3637822381551525,
      "mean_height_nm": 0.9827491326893657,
      "height_equivalent_radius_mean_nm": 0.49137456634468285,
      "height_equivalent_radius_p95_nm": 0.6528917106952066,
      "volume_nm3": 359.8934812094845,
      "volume_equivalent_radius_nm": 4.412605720440399,
      "centroid_x_um": 0.625,
      "centroid_y_um": 0.34765625
    },
    {
      "label": 51,
      "area_px": 42,
      "area_um2": 0.0025634765625,
      "equivalent_radius_nm": 28.56536246652911,
      "min_height_nm": 0.5808872504273896,
      "p50_height_nm": 0.8544726559010587,
      "p95_height_nm": 1.2943630144303073,
      "height_range_nm": 0.8218586187130765,
      "max_height_nm": 1.4027458691404662,
      "mean_height_nm": 0.9042509401896834,
      "height_equivalent_radius_mean_nm": 0.4521254700948417,
      "height_equivalent_radius_p95_nm": 0.6471815072151537,
      "volume_nm3": 2318.026091794843,
      "volume_equivalent_radius_nm": 8.210001508749215,
      "centroid_x_um": 0.7092633928571429,
      "centroid_y_um": 0.37220982142857145
    },
    {
      "label": 52,
      "area_px": 6,
      "area_um2": 0.0003662109375,
      "equivalent_radius_nm": 10.796692170979235,
      "min_height_nm": 0.6967490200744608,
      "p50_height_nm": 0.9441152361911789,
      "p95_height_nm": 1.0277427824238519,
      "height_range_nm": 0.342393558658056,
      "max_height_nm": 1.0391425787325168,
      "mean_height_nm": 0.9083638055741178,
      "height_equivalent_radius_mean_nm": 0.4541819027870589,
      "height_equivalent_radius_p95_nm": 0.5138713912119259,
      "volume_nm3": 332.6527608303654,
      "volume_equivalent_radius_nm": 4.298340748483052,
      "centroid_x_um": 0.98828125,
      "centroid_y_um": 0.3515625
    },
    {
      "label": 53,
      "area_px": 21,
      "area_um2": 0.00128173828125,
      "equivalent_radius_nm": 20.198761507134417,
      "min_height_nm": 0.6183114195032483,
      "p50_height_nm": 0.8390610328915901,
      "p95_height_nm": 1.1962350212879693,
      "height_range_nm": 0.699921723209377,
      "max_height_nm": 1.3182331427126253,
      "mean_height_nm": 0.8740773504140136,
      "height_equivalent_radius_mean_nm": 0.4370386752070068,
      "height_equivalent_radius_p95_nm": 0.5981175106439847,
      "volume_nm3": 1120.3384007992117,
      "volume_equivalent_radius_nm": 6.44298130126634,
      "centroid_x_um": 0.8188244047619048,
      "centroid_y_um": 0.36830357142857145
    },
    {
      "label": 54,
      "area_px": 22,
      "area_um2": 0.0013427734375,
      "equivalent_radius_nm": 20.674091517192295,
      "min_height_nm": 0.6496447125020997,
      "p50_height_nm": 0.974292337739508,
      "p95_height_nm": 1.2889107129558524,
      "height_range_nm": 0.6547706600602741,
      "max_height_nm": 1.3044153725623737,
      "mean_height_nm": 0.9661360637749676,
      "height_equivalent_radius_mean_nm": 0.4830680318874838,
      "height_equivalent_radius_p95_nm": 0.6444553564779262,
      "volume_nm3": 1297.3018434478324,
      "volume_equivalent_radius_nm": 6.765773821333611,
      "centroid_x_um": 0.6477272727272727,
      "centroid_y_um": 0.39453125
    },
    {
      "label": 55,
      "area_px": 13,
      "area_um2": 0.00079345703125,
      "equivalent_radius_nm": 15.892300566907107,
      "min_height_nm": 0.5821807076764965,
      "p50_height_nm": 0.7236011823796449,
      "p95_height_nm": 0.8597263240237211,
      "height_range_nm": 0.28153482894635784,
      "max_height_nm": 0.8637155366228544,
      "mean_height_nm": 0.7358483993173122,
      "height_equivalent_radius_mean_nm": 0.3679241996586561,
      "height_equivalent_radius_p95_nm": 0.42986316201186053,
      "volume_nm3": 583.864086372379,
      "volume_equivalent_radius_nm": 5.1849079559755875,
      "centroid_x_um": 1.1808894230769231,
      "centroid_y_um": 0.39242788461538464
    },
    {
      "label": 56,
      "area_px": 847,
      "area_um2": 0.05169677734375,
      "equivalent_radius_nm": 128.27936432785216,
      "min_height_nm": 0.44438433054359316,
      "p50_height_nm": 1.0123950321142292,
      "p95_height_nm": 2.59563501964316,
      "height_range_nm": 2.6060500097635018,
      "max_height_nm": 3.050434340307095,
      "mean_height_nm": 1.2393108776695496,
      "height_equivalent_radius_mean_nm": 0.6196554388347748,
