Repository: lexwolf/nublar

# nublar

`nublar` is a scientific project for effective-medium / Mie-based optical simulations of silver nano-island deposition, with scripts to sweep filling fraction or deposition-step scenarios and generate analysis plots.

## Repository layout

- `src/`: C++ simulation and analysis code.
- `include/`: project headers.
- `bin/`: compiled executables (`mie`, `getmax`, `getenz`, `cm`, aliases).
- `scripts/bash/`: orchestration and workflow scripts.
- `scripts/gnuplot/`: hand-written plotting scripts plus generated gnuplot files under mirrored subdirectories such as `scripts/gnuplot/output/` and `scripts/gnuplot/experimental/`.
- `scripts/convert/`: conversion utilities for imported data.
- `data/input/`: stable model input files.
- `data/output/`: generated spectra, summaries, mapping files, and intermediate results.
- `data/processed/convert/`: conversion dataset split into `original/` and `converted/`.
- `data/experimental/`: experimental material split into `raw/`, `processed/`, and `reports/`.
- `img/`: generated figures and static visual assets, mirrored by data domain when outputs are produced from tooling.
- `doc/`: papers, notes, and archived references.

## Main runs

Sweep deposition by filling fraction:

```bash
bash scripts/bash/sweep_f.bash -c -r 0.1 0.35 -d 5
```

Sweep by deposition steps:

```bash
bash scripts/bash/sweep_ds.bash -c -n 5 -t 10
```

Compare Clausius-Mossotti with external experimental data:

```bash
bash scripts/bash/compare.bash <path-to-experimental-file> <filling-fraction>
```

## Data locations

- Input parameters/material tables: `data/input/`
- Numerical outputs: `data/output/`
- Legacy workflow figures: `img/output/`
- Legacy workflow generated gnuplot scripts: `scripts/gnuplot/output/`
- Imported + converted helper datasets: `data/processed/convert/`
- Experimental provenance:
  - raw AFM files: `data/experimental/raw/afm/`
  - generated AFM tables: `data/experimental/final/` and `data/experimental/intermediate/...`
  - generated AFM figures: `img/experimental/final/`, `img/experimental/intermediate/...`, and `img/experimental/afm/`
  - generated AFM gnuplot scripts: `scripts/gnuplot/experimental/final/`
  - processed distributions/transmittance: `data/experimental/processed/`
  - report documents: `data/experimental/reports/`

File: data/experimental/intermediate/afm_batch/10s_2um/aggregate_summary.json
{
  "files": [
    {
      "path": "data/experimental/raw/afm/Nis_Ag_10s_2um_001.stp",
      "rows": 256,
      "cols": 256,
      "x_size_um": 2.0,
      "y_size_um": 2.0,
      "dx_nm": 7.8125,
      "dy_nm": 7.8125,
      "z_min_nm": -15.139261702949693,
      "z_max_nm": 24.760079272301102,
      "z_mean_nm": -0.05269408678759324,
      "z_std_nm": 4.900625425739469,
      "percentile_p01_nm": -11.158281947884307,
      "percentile_p50_nm": 0.030981269269824675,
      "percentile_p99_nm": 12.021450335370181,
      "baseline_nm": -2.5050003189791115,
      "threshold_nm": 2.55573759980778,
      "threshold_sigma": 1.022295039923112,
      "coverage_fraction": 0.3579254150390625,
      "island_count": 188,
      "number_density_per_um2": 47.0,
      "equivalent_thickness_nm": 1.9334792096609212,
      "mean_island_height_nm": 5.032707706241094,
      "mean_equivalent_radius_nm": 44.36653336305574,
      "std_equivalent_radius_nm": 21.34663351732417,
      "mean_volume_nm3": 41137.855524700455
    },
    {
      "path": "data/experimental/raw/afm/Nis_Ag_10s_2um_002.stp",
      "rows": 256,
      "cols": 256,
      "x_size_um": 2.0,
      "y_size_um": 2.0,
      "dx_nm": 7.8125,
      "dy_nm": 7.8125,
      "z_min_nm": -28.808147216796876,
      "z_max_nm": 14.129419662475586,
      "z_mean_nm": -0.0014868334440980107,
      "z_std_nm": 2.726889050232522,
      "percentile_p01_nm": -6.317040756225586,
      "percentile_p50_nm": 0.12206842041015625,
      "percentile_p99_nm": 6.042386810302735,
      "baseline_nm": -1.5079297560256166,
      "threshold_nm": 2.2206916787353377,
      "threshold_sigma": 0.8882766714941351,
      "coverage_fraction": 0.24969482421875,
      "island_count": 284,
      "number_density_per_um2": 71.0,
      "equivalent_thickness_nm": 0.8287620491003937,
      "mean_island_height_nm": 3.2669033049905574,
      "mean_equivalent_radius_nm": 31.92103441456049,
      "std_equivalent_radius_nm": 10.024412436132282,
      "mean_volume_nm3": 11672.704916906952
    },
    {
      "path": "data/experimental/raw/afm/Nis_Ag_10s_2um_003.stp",
      "rows": 256,
      "cols": 256,
      "x_size_um": 2.0,
      "y_size_um": 2.0,
      "dx_nm": 7.8125,
      "dy_nm": 7.8125,
      "z_min_nm": -18.467735427856447,
      "z_max_nm": 7.7232706756591805,
      "z_mean_nm": -11.519103379231414,
      "z_std_nm": 1.869235826235907,
      "percentile_p01_nm": -15.09498422241211,
      "percentile_p50_nm": -11.689274536132814,
      "percentile_p99_nm": -4.176663483810417,
      "baseline_nm": -0.8565150911979365,
      "threshold_nm": 1.0752997436957679,
      "threshold_sigma": 0.43011989747830714,
      "coverage_fraction": 0.3009490966796875,
      "island_count": 164,
      "number_density_per_um2": 41.0,
      "equivalent_thickness_nm": 0.5722090367791085,
      "mean_island_height_nm": 1.6651758382136448,
      "mean_equivalent_radius_nm": 37.158562729442195,
      "std_equivalent_radius_nm": 30.91450151564458,
      "mean_volume_nm3": 13956.317970222157
    }
  ],
  "aggregate": {
    "n_files": 3,
    "coverage_fraction_mean": 0.3028564453125,
    "coverage_fraction_std": 0.044205532696211955,
    "equivalent_thickness_nm_mean": 1.1114834318468079,
    "equivalent_thickness_nm_std": 0.5906000655214736,
    "mean_equivalent_radius_nm_mean": 37.815376835686145,
    "mean_equivalent_radius_nm_std": 5.1020364951569315,
    "number_density_per_um2_mean": 53.0,
    "number_density_per_um2_std": 12.96148139681572,
    "island_count_mean": 212.0,
    "island_count_std": 51.84592558726288
  }
}

File: data/experimental/intermediate/afm_batch/20s_2um/aggregate_summary.json
{
  "files": [
    {
      "path": "data/experimental/raw/afm/Nis_Ag_20s_2um_003.stp",
      "rows": 256,
      "cols": 256,
      "x_size_um": 2.0,
      "y_size_um": 2.0,
      "dx_nm": 7.8125,
      "dy_nm": 7.8125,
      "z_min_nm": -14.40285612487793,
      "z_max_nm": 12.842821365356446,
      "z_mean_nm": -8.057088448077208,
      "z_std_nm": 3.173774471714518,
      "percentile_p01_nm": -12.178158668518067,
      "percentile_p50_nm": -8.733997421264649,
      "percentile_p99_nm": 5.584539923477181,
      "baseline_nm": -1.2146044688003315,
      "threshold_nm": 1.0899590082967483,
      "threshold_sigma": 0.5449795041483741,
      "coverage_fraction": 0.4362945556640625,
      "island_count": 227,
      "number_density_per_um2": 56.75,
      "equivalent_thickness_nm": 1.0356859185951328,
      "mean_island_height_nm": 2.2207811266784234,
      "mean_equivalent_radius_nm": 33.69614285670213,
      "std_equivalent_radius_nm": 36.217944147521315,
      "mean_p95_height_nm": 3.9303194348913455,
      "mean_height_equivalent_radius_nm": 1.1103905633392117,
      "mean_p95_height_equivalent_radius_nm": 1.9651597174456727,
      "mean_volume_equivalent_radius_nm": 11.549354164366045,
      "std_volume_equivalent_radius_nm": 7.391544073935508,
      "mean_volume_nm3": 18249.97213383494
    }
  ],
  "aggregate": {
    "n_files": 1,
    "coverage_fraction_mean": 0.4362945556640625,
    "coverage_fraction_std": 0.0,
    "equivalent_thickness_nm_mean": 1.0356859185951328,
    "equivalent_thickness_nm_std": 0.0,
    "mean_equivalent_radius_nm_mean": 33.69614285670213,
    "mean_equivalent_radius_nm_std": 0.0,
    "mean_p95_height_nm_mean": 3.9303194348913455,
    "mean_p95_height_nm_std": 0.0,
    "mean_height_equivalent_radius_nm_mean": 1.1103905633392117,
    "mean_height_equivalent_radius_nm_std": 0.0,
    "mean_p95_height_equivalent_radius_nm_mean": 1.9651597174456727,
    "mean_p95_height_equivalent_radius_nm_std": 0.0,
    "mean_volume_equivalent_radius_nm_mean": 11.549354164366045,
    "mean_volume_equivalent_radius_nm_std": 0.0,
    "number_density_per_um2_mean": 56.75,
    "number_density_per_um2_std": 0.0,
    "island_count_mean": 227.0,
    "island_count_std": 0.0
  }
}

File: data/experimental/intermediate/afm_batch/30s_2um/aggregate_summary.json
{
  "files": [
    {
      "path": "data/experimental/raw/afm/Nis_Ag_30s_2um_003.stp",
      "rows": 256,
      "cols": 256,
      "x_size_um": 2.0,
      "y_size_um": 2.0,
      "dx_nm": 7.8125,
      "dy_nm": 7.8125,
      "z_min_nm": -15.550909873962404,
      "z_max_nm": 9.052596069335937,
      "z_mean_nm": -12.1916892004502,
      "z_std_nm": 1.746340547769729,
      "percentile_p01_nm": -14.199612159729005,
      "percentile_p50_nm": -12.485771156311035,
      "percentile_p99_nm": -3.1368234134673836,
      "baseline_nm": -0.541061142208358,
      "threshold_nm": 0.4539474994956661,
      "threshold_sigma": 0.22697374974783305,
      "coverage_fraction": 0.4410247802734375,
      "island_count": 219,
      "number_density_per_um2": 54.75,
      "equivalent_thickness_nm": 0.4647751811237686,
      "mean_island_height_nm": 0.8458415144735261,
      "mean_equivalent_radius_nm": 33.85137943361905,
      "std_equivalent_radius_nm": 37.658317899594124,
      "mean_p95_height_nm": 1.4447400483328048,
      "mean_height_equivalent_radius_nm": 0.42292075723676303,
      "mean_p95_height_equivalent_radius_nm": 0.7223700241664024,
      "mean_volume_equivalent_radius_nm": 8.460043540701262,
      "std_volume_equivalent_radius_nm": 5.746507663376652,
      "mean_volume_nm3": 8489.044404087097
    }
  ],
  "aggregate": {
    "n_files": 1,
    "coverage_fraction_mean": 0.4410247802734375,
    "coverage_fraction_std": 0.0,
    "equivalent_thickness_nm_mean": 0.4647751811237686,
    "equivalent_thickness_nm_std": 0.0,
    "mean_equivalent_radius_nm_mean": 33.85137943361905,
    "mean_equivalent_radius_nm_std": 0.0,
    "mean_p95_height_nm_mean": 1.4447400483328048,
    "mean_p95_height_nm_std": 0.0,
    "mean_height_equivalent_radius_nm_mean": 0.42292075723676303,
    "mean_height_equivalent_radius_nm_std": 0.0,
    "mean_p95_height_equivalent_radius_nm_mean": 0.7223700241664024,
    "mean_p95_height_equivalent_radius_nm_std": 0.0,
    "mean_volume_equivalent_radius_nm_mean": 8.460043540701262,
    "mean_volume_equivalent_radius_nm_std": 0.0,
    "number_density_per_um2_mean": 54.75,
    "number_density_per_um2_std": 0.0,
    "island_count_mean": 219.0,
    "island_count_std": 0.0
  }
}

File: data/experimental/intermediate/afm_batch/40s_2um/aggregate_summary.json
{
  "files": [
    {
      "path": "data/experimental/raw/afm/Nis_Ag_40s_2um_001.stp",
      "rows": 256,
      "cols": 256,
      "x_size_um": 2.0,
      "y_size_um": 2.0,
      "dx_nm": 7.8125,
      "dy_nm": 7.8125,
      "z_min_nm": -8.355473275709453,
      "z_max_nm": 26.547444276657778,
      "z_mean_nm": -0.03306205708969318,
      "z_std_nm": 3.71247988015519,
      "percentile_p01_nm": -5.490646988217102,
      "percentile_p50_nm": -0.6627341355115226,
      "percentile_p99_nm": 16.938001858848136,
      "baseline_nm": -2.0712670761724237,
      "threshold_nm": 1.8324034870784067,
      "threshold_sigma": 0.7329613948313627,
      "coverage_fraction": 0.3527374267578125,
      "island_count": 139,
      "number_density_per_um2": 34.75,
      "equivalent_thickness_nm": 1.6700708672177518,
      "mean_island_height_nm": 3.3825531161639666,
      "mean_equivalent_radius_nm": 44.641192073870215,
      "std_equivalent_radius_nm": 35.1886010521763,
      "mean_volume_nm3": 48059.59330123026
    },
    {
      "path": "data/experimental/raw/afm/Nis_Ag_40s_2um_002.stp",
      "rows": 256,
      "cols": 256,
      "x_size_um": 2.0,
      "y_size_um": 2.0,
      "dx_nm": 7.8125,
      "dy_nm": 7.8125,
      "z_min_nm": -14.526142028808595,
      "z_max_nm": 16.143548599243164,
      "z_mean_nm": 0.001750859301537274,
      "z_std_nm": 1.676696949679892,
      "percentile_p01_nm": -4.170162412261963,
      "percentile_p50_nm": 0.0,
      "percentile_p99_nm": 4.455497344970703,
      "baseline_nm": -0.9248439319904826,
      "threshold_nm": 1.3292846322198428,
      "threshold_sigma": 0.5317138528879372,
      "coverage_fraction": 0.2480010986328125,
      "island_count": 264,
      "number_density_per_um2": 66.0,
      "equivalent_thickness_nm": 0.5437834054039921,
      "mean_island_height_nm": 2.0053256061813323,
      "mean_equivalent_radius_nm": 32.01612029782015,
      "std_equivalent_radius_nm": 13.078488114740605,
      "mean_volume_nm3": 8239.142506121092
    },
    {
      "path": "data/experimental/raw/afm/Nis_Ag_40s_2um_003.stp",
      "rows": 256,
      "cols": 256,
      "x_size_um": 2.0,
      "y_size_um": 2.0,
      "dx_nm": 7.8125,
      "dy_nm": 7.8125,
      "z_min_nm": -22.46120468902588,
      "z_max_nm": 24.28490729522705,
      "z_mean_nm": -8.661313182002631,
      "z_std_nm": 10.997598159557839,
      "percentile_p01_nm": -20.08819406890869,
      "percentile_p50_nm": -14.199612159729005,
      "percentile_p99_nm": 16.329004675674447,
      "baseline_nm": -7.129591201523681,
      "threshold_nm": 6.656666817649897,
      "threshold_sigma": 2.6626667270599587,
      "coverage_fraction": 0.4146575927734375,
      "island_count": 108,
      "number_density_per_um2": 27.0,
      "equivalent_thickness_nm": 5.842351746451906,
      "mean_island_height_nm": 13.499714840335114,
      "mean_equivalent_radius_nm": 56.34935749345814,
      "std_equivalent_radius_nm": 41.39147287965183,
      "mean_volume_nm3": 216383.39801673728
    }
  ],
  "aggregate": {
    "n_files": 3,
    "coverage_fraction_mean": 0.3384653727213542,
    "coverage_fraction_std": 0.06878161287546614,
    "equivalent_thickness_nm_mean": 2.6854020063578834,
    "equivalent_thickness_nm_std": 2.279163531908071,
    "mean_equivalent_radius_nm_mean": 44.33555662171617,
    "mean_equivalent_radius_nm_std": 9.936353049182754,
    "number_density_per_um2_mean": 42.583333333333336,
    "number_density_per_um2_std": 16.857655695723402,
    "island_count_mean": 170.33333333333334,
    "island_count_std": 67.43062278289361
  }
}

File: data/experimental/intermediate/afm_batch/50s_2um/aggregate_summary.json
{
  "files": [
    {
      "path": "data/experimental/raw/afm/Nis_Ag_50s_2um_003.stp",
      "rows": 256,
      "cols": 256,
      "x_size_um": 2.0,
      "y_size_um": 2.0,
      "dx_nm": 7.8125,
      "dy_nm": 7.8125,
      "z_min_nm": -12.375909553527833,
      "z_max_nm": -0.23070936584472657,
      "z_mean_nm": -7.75122272221814,
      "z_std_nm": 1.0735629614026552,
      "percentile_p01_nm": -9.288798515319824,
      "percentile_p50_nm": -7.975952362060547,
      "percentile_p99_nm": -3.394723526000977,
      "baseline_nm": -0.5254683629718673,
      "threshold_nm": 0.3419469947261468,
      "threshold_sigma": 0.1709734973630734,
      "coverage_fraction": 0.445648193359375,
      "island_count": 137,
      "number_density_per_um2": 34.25,
      "equivalent_thickness_nm": 0.4700877132238537,
      "mean_island_height_nm": 0.6543304921738934,
      "mean_equivalent_radius_nm": 33.32496738034338,
      "std_equivalent_radius_nm": 55.0561147085347,
      "mean_p95_height_nm": 1.042780368124686,
      "mean_height_equivalent_radius_nm": 0.3271652460869467,
      "mean_p95_height_equivalent_radius_nm": 0.521390184062343,
      "mean_volume_equivalent_radius_nm": 7.635101678829942,
      "std_volume_equivalent_radius_nm": 7.588864503195719,
      "mean_volume_nm3": 13725.188707265801
    }
  ],
  "aggregate": {
    "n_files": 1,
    "coverage_fraction_mean": 0.445648193359375,
    "coverage_fraction_std": 0.0,
    "equivalent_thickness_nm_mean": 0.4700877132238537,
    "equivalent_thickness_nm_std": 0.0,
    "mean_equivalent_radius_nm_mean": 33.32496738034338,
    "mean_equivalent_radius_nm_std": 0.0,
    "mean_p95_height_nm_mean": 1.042780368124686,
    "mean_p95_height_nm_std": 0.0,
    "mean_height_equivalent_radius_nm_mean": 0.3271652460869467,
    "mean_height_equivalent_radius_nm_std": 0.0,
    "mean_p95_height_equivalent_radius_nm_mean": 0.521390184062343,
    "mean_p95_height_equivalent_radius_nm_std": 0.0,
    "mean_volume_equivalent_radius_nm_mean": 7.635101678829942,
    "mean_volume_equivalent_radius_nm_std": 0.0,
    "number_density_per_um2_mean": 34.25,
    "number_density_per_um2_std": 0.0,
    "island_count_mean": 137.0,
    "island_count_std": 0.0
  }
}

File: data/experimental/intermediate/afm_batch/60s_2um/aggregate_summary.json
{
  "files": [
    {
      "path": "data/experimental/raw/afm/Nis_Ag_60s_2um_003.stp",
      "rows": 256,
      "cols": 256,
      "x_size_um": 2.0,
      "y_size_um": 2.0,
      "dx_nm": 7.8125,
      "dy_nm": 7.8125,
      "z_min_nm": -8.294551010131837,
      "z_max_nm": 10.5741792678833,
      "z_mean_nm": -4.310984900078155,
      "z_std_nm": 0.9579384183918903,
      "percentile_p01_nm": -6.463432745742798,
      "percentile_p50_nm": -4.366998710632324,
      "percentile_p99_nm": -1.2084776306152345,
      "baseline_nm": -0.5862240017666385,
      "threshold_nm": 0.5801955651520981,
      "threshold_sigma": 0.29009778257604907,
      "coverage_fraction": 0.4242706298828125,
      "island_count": 190,
      "number_density_per_um2": 47.5,
      "equivalent_thickness_nm": 0.4921820344479805,
      "mean_island_height_nm": 0.860669883780426,
      "mean_equivalent_radius_nm": 36.129928578196576,
      "std_equivalent_radius_nm": 39.21449203211752,
      "mean_p95_height_nm": 1.2343771833491808,
      "mean_height_equivalent_radius_nm": 0.430334941890213,
      "mean_p95_height_equivalent_radius_nm": 0.6171885916745904,
      "mean_volume_equivalent_radius_nm": 8.954384003134493,
      "std_volume_equivalent_radius_nm": 6.376758065129266,
      "mean_volume_nm3": 10361.727041010114
    }
  ],
  "aggregate": {
    "n_files": 1,
    "coverage_fraction_mean": 0.4242706298828125,
    "coverage_fraction_std": 0.0,
    "equivalent_thickness_nm_mean": 0.4921820344479805,
    "equivalent_thickness_nm_std": 0.0,
    "mean_equivalent_radius_nm_mean": 36.129928578196576,
    "mean_equivalent_radius_nm_std": 0.0,
    "mean_p95_height_nm_mean": 1.2343771833491808,
    "mean_p95_height_nm_std": 0.0,
    "mean_height_equivalent_radius_nm_mean": 0.430334941890213,
    "mean_height_equivalent_radius_nm_std": 0.0,
    "mean_p95_height_equivalent_radius_nm_mean": 0.6171885916745904,
    "mean_p95_height_equivalent_radius_nm_std": 0.0,
    "mean_volume_equivalent_radius_nm_mean": 8.954384003134493,
    "mean_volume_equivalent_radius_nm_std": 0.0,
    "number_density_per_um2_mean": 47.5,
    "number_density_per_um2_std": 0.0,
    "island_count_mean": 190.0,
    "island_count_std": 0.0
  }
}
