Repository: lexwolf/nublar

# nublar

`nublar` is a scientific project for effective-medium / Mie-based optical simulations of silver nano-island deposition, with scripts to sweep filling fraction or deposition-step scenarios and generate analysis plots.

## Repository layout

- `src/`: C++ simulation and analysis code.
- `include/`: project headers.
- `bin/`: compiled executables (`mie`, `getmax`, `getenz`, `cm`, aliases).
- `scripts/bash/`: orchestration and workflow scripts.
- `scripts/gnuplot/`: hand-written plotting scripts plus generated gnuplot files under mirrored subdirectories such as `scripts/gnuplot/output/` and `scripts/gnuplot/experimental/`.
- `scripts/convert/`: conversion utilities for imported data.
- `data/input/`: stable model input files.
- `data/output/`: generated spectra, summaries, mapping files, and intermediate results.
- `data/processed/convert/`: conversion dataset split into `original/` and `converted/`.
- `data/experimental/`: experimental material split into `raw/`, `processed/`, and `reports/`.
- `img/`: generated figures and static visual assets, mirrored by data domain when outputs are produced from tooling.
- `doc/`: papers, notes, and archived references.

## Main runs

Sweep deposition by filling fraction:

```bash
bash scripts/bash/sweep_f.bash -c -r 0.1 0.35 -d 5
```

Sweep by deposition steps:

```bash
bash scripts/bash/sweep_ds.bash -c -n 5 -t 10
```

Compare Clausius-Mossotti with external experimental data:

```bash
bash scripts/bash/compare.bash <path-to-experimental-file> <filling-fraction>
```

## Data locations

- Input parameters/material tables: `data/input/`
- Numerical outputs: `data/output/`
- Legacy workflow figures: `img/output/`
- Legacy workflow generated gnuplot scripts: `scripts/gnuplot/output/`
- Imported + converted helper datasets: `data/processed/convert/`
- Experimental provenance:
  - raw AFM files: `data/experimental/raw/afm/`
  - generated AFM tables: `data/experimental/final/` and `data/experimental/intermediate/...`
  - generated AFM figures: `img/experimental/final/`, `img/experimental/intermediate/...`, and `img/experimental/afm/`
  - generated AFM gnuplot scripts: `scripts/gnuplot/experimental/final/`
  - processed distributions/transmittance: `data/experimental/processed/`
  - report documents: `data/experimental/reports/`

File: data/experimental/intermediate/afm_batch/summary.csv
time,file,coverage,thickness_nm,mean_radius_nm,density_um2,island_count
10s,Nis_Ag_10s_2um_001_features.json,0.3579254150390625,1.9334792096609212,44.36653336305574,47.0,188
10s,Nis_Ag_10s_2um_002_features.json,0.24969482421875,0.8287620491003937,31.92103441456049,71.0,284
10s,Nis_Ag_10s_2um_003_features.json,0.3009490966796875,0.5722090367791085,37.158562729442195,41.0,164
20s,Nis_Ag_20s_2um_001_features.json,0.3495635986328125,1.1721261148878221,43.50876554976108,45.25,181
20s,Nis_Ag_20s_2um_002_features.json,0.25067138671875,0.42497631401521424,32.485919197544526,68.5,274
20s,Nis_Ag_20s_2um_003_features.json,0.30255126953125,0.8399637951896939,40.846827022407794,43.25,173
30s,Nis_Ag_30s_2um_001_features.json,0.340087890625,1.059820863713843,39.11868832669561,57.75,231
30s,Nis_Ag_30s_2um_002_features.json,0.2395477294921875,0.2764642590384967,29.36243452116087,81.75,327
30s,Nis_Ag_30s_2um_003_features.json,0.3151702880859375,0.38778991505345245,38.030951803357546,46.25,185
40s,Nis_Ag_40s_2um_001_features.json,0.3527374267578125,1.6700708672177518,44.641192073870215,34.75,139
40s,Nis_Ag_40s_2um_002_features.json,0.2480010986328125,0.5437834054039921,32.01612029782015,66.0,264
40s,Nis_Ag_40s_2um_003_features.json,0.4146575927734375,5.842351746451906,56.34935749345814,27.0,108
50s,Nis_Ag_50s_2um_001_features.json,0.357879638671875,2.2409522620755484,48.739785961087705,28.75,115
50s,Nis_Ag_50s_2um_002_features.json,0.23516845703125,0.36131803924101374,34.35931544770246,53.0,212
50s,Nis_Ag_50s_2um_003_features.json,0.3282928466796875,0.4217367401499686,51.45470436696312,23.0,92
60s,Nis_Ag_60s_2um_001_features.json,0.397705078125,2.584780296047261,55.81255967594221,24.5,98
60s,Nis_Ag_60s_2um_002_features.json,0.2515716552734375,0.5223519872679349,36.97170263397883,48.0,192
60s,Nis_Ag_60s_2um_003_features.json,0.2858123779296875,0.3948650339969471,40.85937976277584,38.25,153

File: data/experimental/intermediate/afm_batch/summary_image.csv
time,file,coverage,thickness_nm,mean_radius_nm,density_um2,island_count
10s,Nis_Ag_10s_2um_Image_1_features.json,0.3755645751953125,1.9976829773211968,48.67531751703243,38.5,154
30s,Nis_Ag_30s_2um_Image_1_features.json,0.332183837890625,1.0329133959998154,38.70585138910961,58.0,232
40s,Nis_Ag_40s_2um_Image_1_features.json,0.349395751953125,1.6057886203321061,42.71649338571417,40.0,160
50s,Nis_Ag_50s_2um_Image_1.txtNis_Ag_50s_2um_Image_1_features.json,0.3218536376953125,2.2820129382397027,48.98686515981746,28.0,112
60s,Nis_Ag_60s_2um_Image_1.txtNis_Ag_60s_2um_Image_1_features.json,0.3638153076171875,2.336173194883872,55.44961808410761,24.75,99
