Repository: lexwolf/nublar

# nublar

`nublar` is a scientific project for effective-medium / Mie-based optical simulations of silver nano-island deposition, with scripts to sweep filling fraction or deposition-step scenarios and generate analysis plots.

## Repository layout

- `src/`: C++ simulation and analysis code.
- `include/`: project headers.
- `bin/`: compiled executables (`mie`, `getmax`, `getenz`, `cm`, aliases).
- `scripts/bash/`: orchestration and workflow scripts.
- `scripts/gnuplot/`: hand-written plotting scripts plus generated gnuplot files under mirrored subdirectories such as `scripts/gnuplot/output/` and `scripts/gnuplot/experimental/`.
- `scripts/convert/`: conversion utilities for imported data.
- `data/input/`: stable model input files.
- `data/output/`: generated spectra, summaries, mapping files, and intermediate results.
- `data/processed/convert/`: conversion dataset split into `original/` and `converted/`.
- `data/experimental/`: experimental material split into `raw/`, `processed/`, and `reports/`.
- `img/`: generated figures and static visual assets, mirrored by data domain when outputs are produced from tooling.
- `doc/`: papers, notes, and archived references.

## Main runs

Sweep deposition by filling fraction:

```bash
bash scripts/bash/sweep_f.bash -c -r 0.1 0.35 -d 5
```

Sweep by deposition steps:

```bash
bash scripts/bash/sweep_ds.bash -c -n 5 -t 10
```

Compare Clausius-Mossotti with external experimental data:

```bash
bash scripts/bash/compare.bash <path-to-experimental-file> <filling-fraction>
```

## Data locations

- Input parameters/material tables: `data/input/`
- Numerical outputs: `data/output/`
- Legacy workflow figures: `img/output/`
- Legacy workflow generated gnuplot scripts: `scripts/gnuplot/output/`
- Imported + converted helper datasets: `data/processed/convert/`
- Experimental provenance:
  - raw AFM files: `data/experimental/raw/afm/`
  - generated AFM tables: `data/experimental/final/` and `data/experimental/intermediate/...`
  - generated AFM figures: `img/experimental/final/`, `img/experimental/intermediate/...`, and `img/experimental/afm/`
  - generated AFM gnuplot scripts: `scripts/gnuplot/experimental/final/`
  - processed distributions/transmittance: `data/experimental/processed/`
  - report documents: `data/experimental/reports/`

File: data/experimental/intermediate/afm_features/Nis_Ag_10s_2um_001_features.json (part 1 of 2)
{
  "summary": {
    "path": "data/experimental/raw/afm/Nis_Ag_10s_2um_001.stp",
    "rows": 256,
    "cols": 256,
    "x_size_um": 2.0,
    "y_size_um": 2.0,
    "dx_nm": 7.8125,
    "dy_nm": 7.8125,
    "z_min_nm": -15.139261702949693,
    "z_max_nm": 24.760079272301102,
    "z_mean_nm": -0.05269408678759324,
    "z_std_nm": 4.900625425739469,
    "percentile_p01_nm": -11.158281947884307,
    "percentile_p50_nm": 0.030981269269824675,
    "percentile_p99_nm": 12.021450335370181,
    "baseline_nm": -2.5050003189791115,
    "threshold_nm": 2.55573759980778,
    "threshold_sigma": 1.022295039923112,
    "coverage_fraction": 0.3579254150390625,
    "island_count": 188,
    "number_density_per_um2": 47.0,
    "equivalent_thickness_nm": 1.9334792096609212,
    "mean_island_height_nm": 5.032707706241094,
    "mean_equivalent_radius_nm": 44.36653336305574,
    "std_equivalent_radius_nm": 21.34663351732417,
    "mean_volume_nm3": 41137.855524700455
  },
  "islands": [
    {
      "label": 1,
      "area_px": 129,
      "area_um2": 0.00787353515625,
      "equivalent_radius_nm": 50.062202103483344,
      "max_height_nm": 9.003863991987384,
      "mean_height_nm": 4.935757278960996,
      "volume_nm3": 38861.85845861624,
      "centroid_x_um": 0.08708817829457365,
      "centroid_y_um": 0.041484980620155036
    },
    {
      "label": 2,
      "area_px": 40,
      "area_um2": 0.00244140625,
      "equivalent_radius_nm": 27.87693931488705,
      "max_height_nm": 8.504111229152173,
      "mean_height_nm": 4.076229262015983,
      "volume_nm3": 9951.731596718708,
      "centroid_x_um": 0.339453125,
      "centroid_y_um": 0.019921875
    },
    {
      "label": 3,
      "area_px": 140,
      "area_um2": 0.008544921875,
      "equivalent_radius_nm": 52.15297795409801,
      "max_height_nm": 10.664471221605922,
      "mean_height_nm": 5.455454684924476,
      "volume_nm3": 46616.43407528239,
      "centroid_x_um": 0.7717075892857143,
      "centroid_y_um": 0.03353794642857143
    },
    {
      "label": 4,
      "area_px": 260,
      "area_um2": 0.015869140625,
      "equivalent_radius_nm": 71.07252877292547,
      "max_height_nm": 11.322730873256969,
      "mean_height_nm": 5.182509168952736,
      "volume_nm3": 82241.96679246284,
      "centroid_x_um": 1.1569110576923076,
      "centroid_y_um": 0.07340745192307692
    },
    {
      "label": 5,
      "area_px": 172,
      "area_um2": 0.010498046875,
      "equivalent_radius_nm": 57.806851721343115,
      "max_height_nm": 11.880519842048937,
      "mean_height_nm": 5.735913689058904,
      "volume_nm3": 60215.89077869455,
      "centroid_x_um": 1.3683230377906974,
      "centroid_y_um": 0.0689498546511628
    },
    {
      "label": 6,
      "area_px": 52,
      "area_um2": 0.003173828125,
      "equivalent_radius_nm": 31.784601133814213,
      "max_height_nm": 11.043250579759356,
      "mean_height_nm": 5.61579912863199,
      "volume_nm3": 17823.581218802705,
      "centroid_x_um": 1.5593449519230769,
      "centroid_y_um": 0.03170072115384615
    },
    {
      "label": 7,
      "area_px": 707,
      "area_um2": 0.04315185546875,
      "equivalent_radius_nm": 117.19924147739694,
      "max_height_nm": 13.438390513569672,
      "mean_height_nm": 5.316946051511318,
      "volume_nm3": 229436.08754995736,
      "centroid_x_um": 1.7109817008486563,
      "centroid_y_um": 0.14326600070721357
    },
    {
      "label": 8,
      "area_px": 39,
      "area_um2": 0.00238037109375,
      "equivalent_radius_nm": 27.52627203103878,
      "max_height_nm": 7.173636146231439,
      "mean_height_nm": 4.995778442984791,
      "volume_nm3": 11891.80659646038,
      "centroid_x_um": 1.9697516025641026,
      "centroid_y_um": 0.028044871794871796
    },
    {
      "label": 9,
      "area_px": 98,
      "area_um2": 0.0059814453125,
      "equivalent_radius_nm": 43.6343119189067,
      "max_height_nm": 9.165482399430754,
      "mean_height_nm": 5.2815172523411436,
      "volume_nm3": 31591.10661190381,
      "centroid_x_um": 0.19770408163265307,
      "centroid_y_um": 0.09996811224489796
    },
    {
      "label": 10,
      "area_px": 36,
      "area_um2": 0.002197265625,
      "equivalent_radius_nm": 26.446386728801077,
      "max_height_nm": 7.894551884380356,
      "mean_height_nm": 4.942335313468755,
      "volume_nm3": 10859.623491508493,
      "centroid_x_um": 0.5078125,
      "centroid_y_um": 0.04296875
    },
    {
      "label": 11,
      "area_px": 275,
      "area_um2": 0.01678466796875,
      "equivalent_radius_nm": 73.09395153338974,
      "max_height_nm": 11.301926715522502,
      "mean_height_nm": 5.119342329421066,
      "volume_nm3": 85926.46121769978,
      "centroid_x_um": 0.5929829545454546,
      "centroid_y_um": 0.12428977272727272
    },
    {
      "label": 12,
      "area_px": 52,
      "area_um2": 0.003173828125,
      "equivalent_radius_nm": 31.784601133814213,
      "max_height_nm": 10.480957813322746,
      "mean_height_nm": 5.863374163052806,
      "volume_nm3": 18609.341826095333,
      "centroid_x_um": 0.7647235576923077,
      "centroid_y_um": 0.06956129807692307
    },
    {
      "label": 13,
      "area_px": 43,
      "area_um2": 0.00262451171875,
      "equivalent_radius_nm": 28.903425860671558,
      "max_height_nm": 5.688611061717685,
      "mean_height_nm": 3.7229476937654598,
      "volume_nm3": 9770.919850580736,
      "centroid_x_um": 0.40061773255813954,
      "centroid_y_um": 0.10029069767441859
    },
    {
      "label": 14,
      "area_px": 40,
      "area_um2": 0.00244140625,
      "equivalent_radius_nm": 27.87693931488705,
      "max_height_nm": 8.530363415356344,
      "mean_height_nm": 4.979199354622484,
      "volume_nm3": 12156.248424371299,
      "centroid_x_um": 0.3287109375,
      "centroid_y_um": 0.0861328125
    },
    {
      "label": 15,
      "area_px": 57,
      "area_um2": 0.00347900390625,
      "equivalent_radius_nm": 33.277640202264955,
      "max_height_nm": 7.2800363769510446,
      "mean_height_nm": 4.26440999807157,
      "volume_nm3": 14835.899041142546,
      "centroid_x_um": 0.9869791666666666,
      "centroid_y_um": 0.09333881578947369
    },
    {
      "label": 16,
      "area_px": 49,
      "area_um2": 0.00299072265625,
      "equivalent_radius_nm": 30.854117850267922,
      "max_height_nm": 8.196015437523435,
      "mean_height_nm": 4.6659731364183585,
      "volume_nm3": 13954.631572540256,
      "centroid_x_um": 1.4746492346938775,
      "centroid_y_um": 0.09869260204081633
    },
    {
      "label": 17,
      "area_px": 103,
      "area_um2": 0.00628662109375,
      "equivalent_radius_nm": 44.733585199849344,
      "max_height_nm": 8.198958500603963,
      "mean_height_nm": 4.106702683376414,
      "volume_nm3": 25817.283715073896,
      "centroid_x_um": 1.9352245145631068,
      "centroid_y_um": 0.15913228155339806
    },
    {
      "label": 18,
      "area_px": 241,
      "area_um2": 0.01470947265625,
      "equivalent_radius_nm": 68.42638794379343,
      "max_height_nm": 9.774194377161749,
      "mean_height_nm": 4.819680511752535,
      "volume_nm3": 70894.95869948492,
      "centroid_x_um": 1.0719657676348548,
      "centroid_y_um": 0.21349844398340248
    },
    {
      "label": 19,
      "area_px": 164,
      "area_um2": 0.010009765625,
      "equivalent_radius_nm": 56.446499951902865,
      "max_height_nm": 11.614853970673074,
      "mean_height_nm": 4.929615899124261,
      "volume_nm3": 49344.299771507496,
      "centroid_x_um": 0.30063833841463417,
      "centroid_y_um": 0.2112233231707317
    },
    {
      "label": 20,
      "area_px": 39,
      "area_um2": 0.00238037109375,
      "equivalent_radius_nm": 27.52627203103878,
      "max_height_nm": 5.2210232551344475,
      "mean_height_nm": 3.7164991902251336,
      "volume_nm3": 8846.64724235719,
      "centroid_x_um": 0.8024839743589743,
      "centroid_y_um": 0.16666666666666666
    },
    {
      "label": 21,
      "area_px": 846,
      "area_um2": 0.0516357421875,
      "equivalent_radius_nm": 128.2036162466515,
      "max_height_nm": 12.99851688623663,
      "mean_height_nm": 5.188378222701462,
      "volume_nm3": 267905.76027865213,
      "centroid_x_um": 1.3379044769503545,
      "centroid_y_um": 0.3667534722222222
    },
    {
      "label": 22,
      "area_px": 315,
      "area_um2": 0.01922607421875,
      "equivalent_radius_nm": 78.22946693114702,
      "max_height_nm": 13.256518705833987,
      "mean_height_nm": 5.27236497389763,
      "volume_nm3": 101366.88029649373,
      "centroid_x_um": 0.8496031746031746,
      "centroid_y_um": 0.251264880952381
    },
    {
      "label": 23,
      "area_px": 30,
      "area_um2": 0.0018310546875,
      "equivalent_radius_nm": 24.142137626449347,
      "max_height_nm": 4.1803991035710855,
      "mean_height_nm": 3.205868677854787,
      "volume_nm3": 5870.120870095436,
      "centroid_x_um": 1.40546875,
      "centroid_y_um": 0.2109375
    },
    {
      "label": 24,
      "area_px": 119,
      "area_um2": 0.00726318359375,
      "equivalent_radius_nm": 48.08266988280225,
      "max_height_nm": 9.809113134618855,
      "mean_height_nm": 4.7089432196366285,
      "volume_nm3": 34201.919136765064,
      "centroid_x_um": 0.5155593487394958,
      "centroid_y_um": 0.27540703781512604
    },
    {
      "label": 25,
      "area_px": 1040,
      "area_um2": 0.0634765625,
      "equivalent_radius_nm": 142.14505754585093,
      "max_height_nm": 15.044638241655505,
      "mean_height_nm": 5.225558041943404,
      "volume_nm3": 331700.4616467981,
      "centroid_x_um": 1.59775390625,
      "centroid_y_um": 0.5309795673076924
    },
    {
      "label": 26,
      "area_px": 44,
      "area_um2": 0.002685546875,
      "equivalent_radius_nm": 29.2375806133559,
      "max_height_nm": 6.232435145726405,
      "mean_height_nm": 4.04290637808223,
      "volume_nm3": 10857.414589576301,
      "centroid_x_um": 1.95703125,
      "centroid_y_um": 0.2716619318181818
    },
    {
      "label": 27,
      "area_px": 236,
      "area_um2": 0.014404296875,
      "equivalent_radius_nm": 67.71285032280639,
      "max_height_nm": 8.902140437318565,
      "mean_height_nm": 4.986671205221922,
      "volume_nm3": 71829.49245803063,
      "centroid_x_um": 0.3532838983050847,
      "centroid_y_um": 0.3498079978813559
    },
    {
      "label": 28,
      "area_px": 165,
      "area_um2": 0.01007080078125,
      "equivalent_radius_nm": 56.618331399462114,
      "max_height_nm": 10.70257267115809,
      "mean_height_nm": 5.125501646752162,
      "volume_nm3": 51617.90598840983,
      "centroid_x_um": 0.625,
      "centroid_y_um": 0.3358901515151515
    },
    {
      "label": 29,
      "area_px": 84,
      "area_um2": 0.005126953125,
      "equivalent_radius_nm": 40.397523014268835,
      "max_height_nm": 8.948720842099235,
      "mean_height_nm": 4.358771778869999,
      "volume_nm3": 22347.21859283935,
      "centroid_x_um": 1.193266369047619,
      "centroid_y_um": 0.30691964285714285
    },
    {
      "label": 30,
      "area_px": 182,
      "area_um2": 0.0111083984375,
      "equivalent_radius_nm": 59.463543808999674,
      "max_height_nm": 10.441683424827062,
      "mean_height_nm": 5.424737106705291,
      "volume_nm3": 60260.141199973325,
      "centroid_x_um": 0.039749313186813184,
      "centroid_y_um": 0.35353708791208793
    },
    {
      "label": 31,
      "area_px": 288,
      "area_um2": 0.017578125,
      "equivalent_radius_nm": 74.80167757526863,
      "max_height_nm": 9.029980488247386,
      "mean_height_nm": 4.625893458583154,
      "volume_nm3": 81314.53345165701,
      "centroid_x_um": 1.8052029079861112,
      "centroid_y_um": 0.3840874565972222
    },
    {
      "label": 32,
      "area_px": 58,
      "area_um2": 0.0035400390625,
      "equivalent_radius_nm": 33.56828013274657,
      "max_height_nm": 6.788810676789147,
      "mean_height_nm": 4.188768652211127,
      "volume_nm3": 14828.404652602867,
      "centroid_x_um": 0.2390894396551724,
      "centroid_y_um": 0.3191002155172414
    },
    {
      "label": 33,
      "area_px": 75,
      "area_um2": 0.00457763671875,
      "equivalent_radius_nm": 38.17207124241562,
      "max_height_nm": 9.378737092899184,
      "mean_height_nm": 5.460059327288799,
      "volume_nm3": 24994.16806315063,
      "centroid_x_um": 1.9630208333333334,
      "centroid_y_um": 0.35072916666666665
    },
    {
      "label": 34,
      "area_px": 27,
      "area_um2": 0.00164794921875,
      "equivalent_radius_nm": 22.903242745449372,
      "max_height_nm": 4.613977608513298,
      "mean_height_nm": 3.274188576344025,
      "volume_nm3": 5395.69650642631,
      "centroid_x_um": 1.6302083333333333,
      "centroid_y_um": 0.3697916666666667
    },
    {
      "label": 35,
      "area_px": 109,
      "area_um2": 0.00665283203125,
      "equivalent_radius_nm": 46.01806391697791,
      "max_height_nm": 7.690834061136717,
      "mean_height_nm": 4.593170329886067,
      "volume_nm3": 30557.59069565315,
      "centroid_x_um": 0.8039707568807339,
      "centroid_y_um": 0.39693233944954126
    },
    {
      "label": 36,
      "area_px": 148,
      "area_um2": 0.009033203125,
      "equivalent_radius_nm": 53.62236341857576,
      "max_height_nm": 11.352500568074198,
      "mean_height_nm": 5.3325968414958504,
      "volume_nm3": 48170.43045296544,
      "centroid_x_um": 0.541332347972973,
      "centroid_y_um": 0.47049197635135137
    },
    {
      "label": 37,
      "area_px": 73,
      "area_um2": 0.00445556640625,
      "equivalent_radius_nm": 37.65967121016537,
      "max_height_nm": 9.52808043374922,
      "mean_height_nm": 5.243943963757571,
      "volume_nm3": 23364.740561175702,
      "centroid_x_um": 0.1193279109589041,
      "centroid_y_um": 0.4497003424657534
    },
    {
      "label": 38,
      "area_px": 54,
      "area_um2": 0.0032958984375,
      "equivalent_radius_nm": 32.3900765129377,
      "max_height_nm": 10.483922807772483,
      "mean_height_nm": 6.125374059764446,
      "volume_nm3": 20188.610792680665,
      "centroid_x_um": 0.44777199074074076,
      "centroid_y_um": 0.4657118055555556
    },
    {
      "label": 39,
      "area_px": 66,
      "area_um2": 0.0040283203125,
      "equivalent_radius_nm": 35.80857690810579,
      "max_height_nm": 8.158100811575181,
      "mean_height_nm": 4.3083797762956655,
      "volume_nm3": 17355.533766816032,
      "centroid_x_um": 0.8940577651515151,
      "centroid_y_um": 0.47821969696969696
    },
    {
      "label": 40,
      "area_px": 116,
      "area_um2": 0.007080078125,
      "equivalent_radius_nm": 47.47271702926952,
      "max_height_nm": 11.888694333282782,
      "mean_height_nm": 6.569447746863081,
      "volume_nm3": 46512.203285895834,
      "centroid_x_um": 1.0777209051724137,
      "centroid_y_um": 0.48700161637931033
    },
    {
      "label": 41,
      "area_px": 81,
      "area_um2": 0.00494384765625,
      "equivalent_radius_nm": 39.66958009320162,
      "max_height_nm": 9.930471635575714,
      "mean_height_nm": 4.96085051145182,
      "volume_nm3": 24525.689174047697,
      "centroid_x_um": 0.7795138888888888,
      "centroid_y_um": 0.4773341049382716
    },
    {
      "label": 42,
      "area_px": 34,
      "area_um2": 0.0020751953125,
      "equivalent_radius_nm": 25.70126813468571,
      "max_height_nm": 7.773080351592207,
      "mean_height_nm": 4.723982571893814,
      "volume_nm3": 9803.186489525739,
      "centroid_x_um": 0.2529871323529412,
      "centroid_y_um": 0.5075827205882353
    },
    {
      "label": 43,
      "area_px": 32,
      "area_um2": 0.001953125,
      "equivalent_radius_nm": 24.933892525089544,
      "max_height_nm": 4.159469508883083,
      "mean_height_nm": 3.214555371473187,
      "volume_nm3": 6278.428459908569,
      "centroid_x_um": 1.299560546875,
      "centroid_y_um": 0.511962890625
    },
    {
      "label": 44,
      "area_px": 101,
      "area_um2": 0.00616455078125,
      "equivalent_radius_nm": 44.2971495420855,
      "max_height_nm": 9.48636631848364,
      "mean_height_nm": 5.318804970671929,
      "volume_nm3": 32788.04333727202,
      "centroid_x_um": 0.0750309405940594,
      "centroid_y_um": 0.5577815594059405
    },
    {
      "label": 45,
      "area_px": 152,
      "area_um2": 0.00927734375,
      "equivalent_radius_nm": 54.34215889298475,
      "max_height_nm": 10.724463456088557,
      "mean_height_nm": 5.772052659085659,
      "volume_nm3": 53549.316661439225,
      "centroid_x_um": 0.31902754934210525,
      "centroid_y_um": 0.5829050164473685
    },
    {
      "label": 46,
      "area_px": 475,
      "area_um2": 0.02899169921875,
      "equivalent_radius_nm": 96.06427264386592,
      "max_height_nm": 11.687773935264293,
      "mean_height_nm": 5.246229150066769,
      "volume_nm3": 152097.09755137423,
      "centroid_x_um": 1.8518092105263158,
      "centroid_y_um": 0.6594572368421052
    },
    {
      "label": 47,
      "area_px": 94,
      "area_um2": 0.0057373046875,
      "equivalent_radius_nm": 42.73453874888383,
      "max_height_nm": 7.955228856518242,
      "mean_height_nm": 4.664570285832904,
      "volume_nm3": 26762.060966082336,
      "centroid_x_um": 0.9745678191489362,
      "centroid_y_um": 0.5663231382978723
    },
    {
      "label": 48,
      "area_px": 32,
      "area_um2": 0.001953125,
      "equivalent_radius_nm": 24.933892525089544,
      "max_height_nm": 6.759081588765253,
      "mean_height_nm": 4.31530248613012,
      "volume_nm3": 8428.325168222891,
      "centroid_x_um": 0.7998046875,
      "centroid_y_um": 0.549560546875
    },
    {
      "label": 49,
      "area_px": 66,
      "area_um2": 0.0040283203125,
      "equivalent_radius_nm": 35.80857690810579,
      "max_height_nm": 9.555517670116572,
      "mean_height_nm": 4.793367662659958,
      "volume_nm3": 19309.22032077376,
      "centroid_x_um": 1.2352035984848484,
      "centroid_y_um": 0.5761126893939394
    },
    {
      "label": 50,
      "area_px": 23,
      "area_um2": 0.00140380859375,
      "equivalent_radius_nm": 21.138735858617228,
      "max_height_nm": 5.6496044289639515,
      "mean_height_nm": 3.921354470413137,
      "volume_nm3": 5504.8311047059415,
      "centroid_x_um": 0.1514945652173913,
      "centroid_y_um": 0.5631793478260869
    },
    {
      "label": 51,
      "area_px": 26,
      "area_um2": 0.0015869140625,
      "equivalent_radius_nm": 22.475106999029656,
      "max_height_nm": 11.56513505564796,
      "mean_height_nm": 6.501691810677207,
      "volume_nm3": 10317.626164404748,
      "centroid_x_um": 0.017427884615384616,
      "centroid_y_um": 0.58984375
    },
    {
      "label": 52,
      "area_px": 122,
      "area_um2": 0.0074462890625,
      "equivalent_radius_nm": 48.68498150329299,
      "max_height_nm": 10.429146497698294,
      "mean_height_nm": 4.993342217153764,
      "volume_nm3": 37181.86953691157,
      "centroid_x_um": 0.6864113729508197,
      "centroid_y_um": 0.6033555327868853
    },
    {
      "label": 53,
      "area_px": 45,
      "area_um2": 0.00274658203125,
      "equivalent_radius_nm": 29.56795924242375,
      "max_height_nm": 7.603704004417843,
      "mean_height_nm": 4.4795733870046,
      "volume_nm3": 12303.515772412538,
      "centroid_x_um": 1.1197916666666667,
      "centroid_y_um": 0.5847222222222223
    },
    {
      "label": 54,
      "area_px": 349,
      "area_um2": 0.02130126953125,
      "equivalent_radius_nm": 82.34321271399627,
      "max_height_nm": 13.087784554014004,
      "mean_height_nm": 5.3635429321428845,
      "volume_nm3": 114250.2736400065,
      "centroid_x_um": 0.5229897922636103,
      "centroid_y_um": 0.7011550859598854
    },
    {
      "label": 55,
      "area_px": 96,
      "area_um2": 0.005859375,
      "equivalent_radius_nm": 43.18676868391694,
      "max_height_nm": 13.329036175596048,
      "mean_height_nm": 6.309436511925955,
      "volume_nm3": 36969.35456206614,
      "centroid_x_um": 0.8811848958333334,
      "centroid_y_um": 0.6287434895833334
    },
    {
      "label": 56,
      "area_px": 51,
      "area_um2": 0.00311279296875,
      "equivalent_radius_nm": 31.477496336216394,
      "max_height_nm": 8.529971649199538,
      "mean_height_nm": 4.87804650299408,
      "volume_nm3": 15184.348855755497,
      "centroid_x_um": 0.22089460784313725,
      "centroid_y_um": 0.6423100490196079
    },
    {
      "label": 57,
      "area_px": 139,
      "area_um2": 0.00848388671875,
      "equivalent_radius_nm": 51.966383517053465,
      "max_height_nm": 9.120022725001167,
      "mean_height_nm": 4.862263988881556,
      "volume_nm3": 41250.896878328625,
      "centroid_x_um": 1.0725044964028776,
      "centroid_y_um": 0.6725494604316546
    },
    {
      "label": 58,
      "area_px": 160,
      "area_um2": 0.009765625,
      "equivalent_radius_nm": 55.7538786297741,
      "max_height_nm": 11.642782477752895,
      "mean_height_nm": 5.059112305193842,
      "volume_nm3": 49405.39360540861,
      "centroid_x_um": 0.080859375,
      "centroid_y_um": 0.70302734375
    },
    {
      "label": 59,
      "area_px": 252,
      "area_um2": 0.015380859375,
      "equivalent_radius_nm": 69.97056236064664,
      "max_height_nm": 9.933319922787057,
      "mean_height_nm": 4.941101829665654,
      "volume_nm3": 75998.39239964263,
      "centroid_x_um": 1.3577628968253967,
      "centroid_y_um": 0.7079303075396826
    },
    {
      "label": 60,
      "area_px": 225,
      "area_um2": 0.01373291015625,
      "equivalent_radius_nm": 66.11596682200269,
      "max_height_nm": 11.343627547371941,
      "mean_height_nm": 5.314953978614799,
      "volume_nm3": 72989.78547292053,
      "centroid_x_um": 1.6977777777777778,
      "centroid_y_um": 0.7614930555555556
    },
    {
      "label": 61,
      "area_px": 27,
      "area_um2": 0.00164794921875,
      "equivalent_radius_nm": 22.903242745449372,
      "max_height_nm": 6.312803786475627,
      "mean_height_nm": 4.204812647475879,
      "volume_nm3": 6929.317717397993,
      "centroid_x_um": 0.6889467592592593,
      "centroid_y_um": 0.6600115740740741
    },
    {
      "label": 62,
      "area_px": 28,
      "area_um2": 0.001708984375,
      "equivalent_radius_nm": 23.323520786882213,
      "max_height_nm": 7.031821582764047,
      "mean_height_nm": 4.5917663566716564,
      "volume_nm3": 7847.256957202538,
      "centroid_x_um": 0.5904017857142857,
      "centroid_y_um": 0.6674107142857143
    },
    {
      "label": 63,
      "area_px": 64,
      "area_um2": 0.00390625,
      "equivalent_radius_nm": 35.26184897173477,
      "max_height_nm": 7.32754285693518,
      "mean_height_nm": 4.558993201131646,
      "volume_nm3": 17808.56719192049,
      "centroid_x_um": 1.2149658203125,
      "centroid_y_um": 0.7236328125
    },
    {
      "label": 64,
      "area_px": 74,
      "area_um2": 0.0045166015625,
      "equivalent_radius_nm": 37.91673679652438,
      "max_height_nm": 9.839675279501147,
      "mean_height_nm": 4.824215149985769,
      "volume_nm3": 21789.057684261898,
      "centroid_x_um": 0.8315033783783784,
      "centroid_y_um": 0.7292018581081081
    },
    {
      "label": 65,
      "area_px": 33,
      "area_um2": 0.00201416015625,
      "equivalent_radius_nm": 25.32048755636162,
      "max_height_nm": 6.324673138160765,
      "mean_height_nm": 4.024153203794813,
      "volume_nm3": 8105.289045729299,
      "centroid_x_um": 0.42234848484848486,
      "centroid_y_um": 0.732717803030303
    },
    {
      "label": 66,
      "area_px": 132,
      "area_um2": 0.008056640625,
      "equivalent_radius_nm": 50.64097511272324,
      "max_height_nm": 11.836130221473898,
      "mean_height_nm": 5.86119753835986,
      "volume_nm3": 47221.562198700034,
      "centroid_x_um": 0.17702414772727273,
      "centroid_y_um": 0.7795336174242424
    },
    {
      "label": 67,
      "area_px": 25,
      "area_um2": 0.00152587890625,
      "equivalent_radius_nm": 22.03865560733423,
      "max_height_nm": 6.326496655598626,
      "mean_height_nm": 4.095036786073762,
      "volume_nm3": 6248.530252187747,
      "centroid_x_um": 1.104375,
      "centroid_y_um": 0.753125
    },
    {
      "label": 68,
      "area_px": 105,
      "area_um2": 0.00640869140625,
      "equivalent_radius_nm": 45.16580379125866,
      "max_height_nm": 11.382629403713675,
      "mean_height_nm": 6.179802168367423,
      "volume_nm3": 39604.445048741414,
      "centroid_x_um": 0.9848958333333333,
      "centroid_y_um": 0.7895833333333333
    },
    {
      "label": 69,
      "area_px": 76,
      "area_um2": 0.004638671875,
      "equivalent_radius_nm": 38.425709057546364,
      "max_height_nm": 11.170914615090041,
      "mean_height_nm": 5.689565152414489,
      "volume_nm3": 26392.02585348518,
      "centroid_x_um": 0.4493215460526316,
      "centroid_y_um": 0.8174342105263158
    },
    {
      "label": 70,
      "area_px": 45,
      "area_um2": 0.00274658203125,
      "equivalent_radius_nm": 29.56795924242375,
      "max_height_nm": 7.670937937039654,
      "mean_height_nm": 4.8075067619639995,
      "volume_nm3": 13204.211687523191,
      "centroid_x_um": 0.3236111111111111,
      "centroid_y_um": 0.8
    },
    {
      "label": 71,
      "area_px": 479,
      "area_um2": 0.02923583984375,
      "equivalent_radius_nm": 96.46790581924951,
      "max_height_nm": 12.83259458585864,
      "mean_height_nm": 5.083176122414761,
      "volume_nm3": 148610.9230124921,
      "centroid_x_um": 1.1846131263048016,
      "centroid_y_um": 0.9598284185803758
    },
    {
      "label": 72,
      "area_px": 33,
      "area_um2": 0.00201416015625,
      "equivalent_radius_nm": 25.32048755636162,
      "max_height_nm": 7.632168203187317,
      "mean_height_nm": 4.827294210173696,
      "volume_nm3": 9722.943660628172,
      "centroid_x_um": 1.8941761363636365,
      "centroid_y_um": 0.8053977272727273
    },
    {
      "label": 73,
      "area_px": 202,
      "area_um2": 0.0123291015625,
      "equivalent_radius_nm": 62.64562965688645,
      "max_height_nm": 12.356637456284826,
      "mean_height_nm": 5.95667086587386,
      "volume_nm3": 73440.40007974363,
      "centroid_x_um": 1.9207147277227723,
      "centroid_y_um": 0.8705136138613861
    },
    {
      "label": 74,
      "area_px": 40,
      "area_um2": 0.00244140625,
      "equivalent_radius_nm": 27.87693931488705,
      "max_height_nm": 8.0032131994043,
      "mean_height_nm": 4.783263743839543,
      "volume_nm3": 11677.889999608258,
      "centroid_x_um": 0.0763671875,
      "centroid_y_um": 0.8234375
    },
    {
      "label": 75,
      "area_px": 96,
      "area_um2": 0.005859375,
      "equivalent_radius_nm": 43.18676868391694,
      "max_height_nm": 9.903479027391604,
      "mean_height_nm": 5.20618392516788,
      "volume_nm3": 30504.983936530545,
      "centroid_x_um": 1.29833984375,
      "centroid_y_um": 0.858642578125
    },
    {
      "label": 76,
      "area_px": 50,
      "area_um2": 0.0030517578125,
      "equivalent_radius_nm": 31.167365656361927,
      "max_height_nm": 7.9931796665625585,
      "mean_height_nm": 4.697833814577636,
      "volume_nm3": 14336.651045463976,
      "centroid_x_um": 0.80609375,
      "centroid_y_um": 0.856875
    },
    {
      "label": 77,
      "area_px": 149,
      "area_um2": 0.00909423828125,
      "equivalent_radius_nm": 53.80321507338534,
      "max_height_nm": 9.04417572027531,
      "mean_height_nm": 5.142001661302805,
      "volume_nm3": 46762.588350471065,
      "centroid_x_um": 0.9261220637583892,
      "centroid_y_um": 0.8817114093959731
    },
    {
      "label": 78,
      "area_px": 58,
      "area_um2": 0.0035400390625,
      "equivalent_radius_nm": 33.56828013274657,
      "max_height_nm": 3.7348362337448044,
      "mean_height_nm": 3.123900828313408,
      "volume_nm3": 11058.73095960557,
      "centroid_x_um": 1.5715247844827587,
      "centroid_y_um": 0.8550646551724138
    },
    {
      "label": 79,
      "area_px": 126,
      "area_um2": 0.0076904296875,
      "equivalent_radius_nm": 49.47665912864944,
      "max_height_nm": 10.92367739509912,
      "mean_height_nm": 6.252562898862891,
      "volume_nm3": 48084.895340376235,
      "centroid_x_um": 0.32446676587301587,
      "centroid_y_um": 0.898375496031746
    },
    {
      "label": 80,
      "area_px": 211,
      "area_um2": 0.01287841796875,
      "equivalent_radius_nm": 64.02599282994444,
      "max_height_nm": 10.07832553873326,
      "mean_height_nm": 5.142829935928842,
      "volume_nm3": 66231.51345709141,
      "centroid_x_um": 1.7350414691943128,
      "centroid_y_um": 0.959271327014218
    },
    {
      "label": 81,
      "area_px": 20,
      "area_um2": 0.001220703125,
      "equivalent_radius_nm": 19.7119728282825,
      "max_height_nm": 5.396401066066465,
      "mean_height_nm": 3.8653243882527732,
      "volume_nm3": 4718.4135598788735,
      "centroid_x_um": 1.44609375,
      "centroid_y_um": 0.875390625
    },
    {
      "label": 82,
      "area_px": 103,
      "area_um2": 0.00628662109375,
      "equivalent_radius_nm": 44.733585199849344,
      "max_height_nm": 9.598109903552118,
      "mean_height_nm": 4.94683791573818,
      "volume_nm3": 31098.89558844193,
      "centroid_x_um": 0.6918234223300971,
      "centroid_y_um": 0.9230127427184466
    },
    {
      "label": 83,
      "area_px": 21,
      "area_um2": 0.00128173828125,
      "equivalent_radius_nm": 20.198761507134417,
      "max_height_nm": 5.425246068366422,
      "mean_height_nm": 3.9031170945949767,
      "volume_nm3": 5002.774596343659,
      "centroid_x_um": 0.02976190476190476,
      "centroid_y_um": 0.9058779761904762
    },
    {
      "label": 84,
      "area_px": 111,
      "area_um2": 0.00677490234375,
      "equivalent_radius_nm": 46.438328931447984,
      "max_height_nm": 10.523410851306522,
      "mean_height_nm": 5.613501491791157,
      "volume_nm3": 38030.92441338003,
      "centroid_x_um": 0.14801520270270271,
      "centroid_y_um": 0.9204673423423423
    },
    {
      "label": 85,
      "area_px": 212,
      "area_um2": 0.012939453125,
      "equivalent_radius_nm": 64.17753385336059,
      "max_height_nm": 13.728152307592065,
      "mean_height_nm": 5.735351023513598,
      "volume_nm3": 74212.30572417498,
      "centroid_x_um": 0.4452387971698113,
      "centroid_y_um": 0.9901238207547169
    },
    {
      "label": 86,
      "area_px": 24,
      "area_um2": 0.00146484375,
      "equivalent_radius_nm": 21.59338434195847,
      "max_height_nm": 5.448788882515522,
      "mean_height_nm": 4.111961581973177,
      "volume_nm3": 6023.381223593522,
      "centroid_x_um": 0.763671875,
      "centroid_y_um": 0.9208984375
    },
    {
      "label": 87,
      "area_px": 32,
      "area_um2": 0.001953125,
      "equivalent_radius_nm": 24.933892525089544,
      "max_height_nm": 6.674515695971122,
      "mean_height_nm": 4.3273250949767,
      "volume_nm3": 8451.806826126367,
      "centroid_x_um": 0.592041015625,
      "centroid_y_um": 0.927734375
    },
    {
      "label": 88,
      "area_px": 30,
      "area_um2": 0.0018310546875,
      "equivalent_radius_nm": 24.142137626449347,
      "max_height_nm": 5.5369380290486445,
      "mean_height_nm": 3.5805226104469923,
      "volume_nm3": 6556.132709558702,
      "centroid_x_um": 1.3122395833333333,
      "centroid_y_um": 0.9375
    },
    {
      "label": 89,
      "area_px": 95,
      "area_um2": 0.00579833984375,
      "equivalent_radius_nm": 42.96124876815153,
      "max_height_nm": 12.645123159684438,
      "mean_height_nm": 5.625810822120357,
      "volume_nm3": 32620.36304330041,
      "centroid_x_um": 1.4527138157894737,
      "centroid_y_um": 0.9504111842105263
    },
    {
      "label": 90,
      "area_px": 32,
      "area_um2": 0.001953125,
      "equivalent_radius_nm": 24.933892525089544,
      "max_height_nm": 7.567418487935306,
      "mean_height_nm": 4.79474175099842,
      "volume_nm3": 9364.729982418788,
      "centroid_x_um": 1.019287109375,
      "centroid_y_um": 0.958251953125
    },
    {
      "label": 91,
      "area_px": 195,
      "area_um2": 0.01190185546875,
      "equivalent_radius_nm": 61.55061542855391,
      "max_height_nm": 10.994803131452045,
      "mean_height_nm": 5.176325725959394,
      "volume_nm3": 61607.88064954113,
      "centroid_x_um": 1.8946714743589743,
      "centroid_y_um": 0.994911858974359
    },
    {
      "label": 92,
      "area_px": 228,
      "area_um2": 0.013916015625,
      "equivalent_radius_nm": 66.55528040452991,
      "max_height_nm": 9.721741025039858,
      "mean_height_nm": 4.901937046229862,
      "volume_nm3": 68215.43252810111,
      "centroid_x_um": 0.7992735745614035,
      "centroid_y_um": 1.0226151315789473
    },
    {
      "label": 93,
      "area_px": 38,
      "area_um2": 0.0023193359375,
      "equivalent_radius_nm": 27.171079446492374,
      "max_height_nm": 6.8820646715126115,
      "mean_height_nm": 4.455962730348569,
      "volume_nm3": 10334.874496658058,
      "centroid_x_um": 0.03453947368421053,
      "centroid_y_um": 0.98046875
    },
    {
      "label": 94,
      "area_px": 63,
      "area_um2": 0.00384521484375,
      "equivalent_radius_nm": 34.98528118032332,
      "max_height_nm": 8.485434057876162,
      "mean_height_nm": 4.731115162187816,
      "volume_nm3": 18192.15424913528,
      "centroid_x_um": 0.5518353174603174,
      "centroid_y_um": 0.9928075396825397
    },
    {
      "label": 95,
      "area_px": 52,
      "area_um2": 0.003173828125,
      "equivalent_radius_nm": 31.784601133814213,
      "max_height_nm": 9.556772921080086,
      "mean_height_nm": 5.198456853661536,
      "volume_nm3": 16499.008568749992,
      "centroid_x_um": 1.5752704326923077,
      "centroid_y_um": 1.0247896634615385
    },
    {
      "label": 96,
      "area_px": 156,
      "area_um2": 0.009521484375,
      "equivalent_radius_nm": 55.05254406207756,
      "max_height_nm": 12.155557893781776,
      "mean_height_nm": 5.499800733972834,
      "volume_nm3": 52366.266754135875,
      "centroid_x_um": 0.18489583333333334,
      "centroid_y_um": 1.0849358974358974
    },
    {
      "label": 97,
      "area_px": 22,
      "area_um2": 0.0013427734375,
      "equivalent_radius_nm": 20.674091517192295,
      "max_height_nm": 3.742668319930702,
      "mean_height_nm": 3.0698326449413127,
      "volume_nm3": 4122.089733197563,
      "centroid_x_um": 1.4087357954545454,
      "centroid_y_um": 1.0291193181818181
    },
    {
      "label": 98,
      "area_px": 198,
      "area_um2": 0.0120849609375,
      "equivalent_radius_nm": 62.022274551576885,
      "max_height_nm": 11.796456570368338,
      "mean_height_nm": 5.945948428423008,
      "volume_nm3": 71856.55449388156,
      "centroid_x_um": 1.4770754419191918,
      "centroid_y_um": 1.0884232954545454
    },
    {
      "label": 99,
      "area_px": 75,
      "area_um2": 0.00457763671875,
      "equivalent_radius_nm": 38.17207124241562,
      "max_height_nm": 11.900226373373307,
      "mean_height_nm": 6.194329263971774,
      "volume_nm3": 28355.389086784857,
      "centroid_x_um": 1.1184375,
      "centroid_y_um": 1.0646875
    },
    {
      "label": 100,
      "area_px": 216,
      "area_um2": 0.01318359375,
      "equivalent_radius_nm": 64.7801530258754,
      "max_height_nm": 10.37279336263115,
      "mean_height_nm": 5.137709592477092,
      "volume_nm3": 67733.47607269604,
      "centroid_x_um": 0.6016710069444444,
      "centroid_y_um": 1.1286530671296295
    },
    {
      "label": 101,
      "area_px": 57,
      "area_um2": 0.00347900390625,
      "equivalent_radius_nm": 33.277640202264955,
      "max_height_nm": 8.401663527884558,
      "mean_height_nm": 4.999205577383501,
      "volume_nm3": 17392.255731863985,
      "centroid_x_um": 0.04194078947368421,
      "centroid_y_um": 1.0852521929824561
    },
    {
      "label": 102,
      "area_px": 47,
      "area_um2": 0.00286865234375,
      "equivalent_radius_nm": 30.217882140215035,
      "max_height_nm": 8.54523536312144,
      "mean_height_nm": 5.4949500539821186,
      "volume_nm3": 15763.101351144993,
      "centroid_x_um": 1.6875,
      "centroid_y_um": 1.0724734042553192
    },
    {
      "label": 103,
      "area_px": 58,
      "area_um2": 0.0035400390625,
      "equivalent_radius_nm": 33.56828013274657,
      "max_height_nm": 10.118430175021548,
      "mean_height_nm": 5.501994174353671,
      "volume_nm3": 19477.27429885943,
      "centroid_x_um": 1.7742456896551724,
      "centroid_y_um": 1.0836476293103448
    },
    {
      "label": 104,
      "area_px": 45,
      "area_um2": 0.00274658203125,
      "equivalent_radius_nm": 29.56795924242375,
      "max_height_nm": 9.91605331861268,
      "mean_height_nm": 6.188553506465274,
      "volume_nm3": 16997.3698602867,
      "centroid_x_um": 1.9795138888888888,
      "centroid_y_um": 1.0842013888888888
    },
    {
      "label": 105,
      "area_px": 77,
      "area_um2": 0.00469970703125,
      "equivalent_radius_nm": 38.67768362007151,
      "max_height_nm": 8.552928931545498,
      "mean_height_nm": 4.7182678585846425,
      "volume_nm3": 22174.476630311125,
      "centroid_x_um": 0.3112824675324675,
      "centroid_y_um": 1.1276379870129871
    },
    {
      "label": 106,
      "area_px": 120,
      "area_um2": 0.00732421875,
      "equivalent_radius_nm": 48.284275252898695,
      "max_height_nm": 9.11001511366878,
      "mean_height_nm": 4.883297168195681,
      "volume_nm3": 35766.33668112071,
      "centroid_x_um": 0.9458333333333333,
      "centroid_y_um": 1.1364583333333333
    },
    {
      "label": 107,
      "area_px": 73,
      "area_um2": 0.00445556640625,
      "equivalent_radius_nm": 37.65967121016537,
      "max_height_nm": 10.039782178070961,
      "mean_height_nm": 5.290339530854894,
      "volume_nm3": 23571.45909133345,
      "centroid_x_um": 1.04419948630137,
      "centroid_y_um": 1.1191138698630136
    },
    {
      "label": 108,
      "area_px": 80,
      "area_um2": 0.0048828125,
      "equivalent_radius_nm": 39.423945656565,
      "max_height_nm": 10.233282172186566,
      "mean_height_nm": 5.131142495192178,
      "volume_nm3": 25054.406714805555,
      "centroid_x_um": 1.3494140625,
      "centroid_y_um": 1.153125
    },
    {
      "label": 109,
      "area_px": 124,
      "area_um2": 0.007568359375,
      "equivalent_radius_nm": 49.082416518079825,
      "max_height_nm": 10.868578811419184,
      "mean_height_nm": 5.944140410734223,
      "volume_nm3": 44987.3908038967,
      "centroid_x_um": 1.653288810483871,
      "centroid_y_um": 1.1486895161290323
    },
    {
      "label": 110,
      "area_px": 65,
      "area_um2": 0.00396728515625,
      "equivalent_radius_nm": 35.53626438646273,
      "max_height_nm": 8.731571869071804,
      "mean_height_nm": 4.67847675507264,
      "volume_nm3": 18560.851384260353,
      "centroid_x_um": 0.7467548076923077,
      "centroid_y_um": 1.1510817307692307
    },
    {
      "label": 111,
      "area_px": 77,
      "area_um2": 0.00469970703125,
      "equivalent_radius_nm": 38.67768362007151,
      "max_height_nm": 13.001194888520757,
      "mean_height_nm": 6.3958531258974025,
      "volume_nm3": 30058.635906622312,
      "centroid_x_um": 1.247260551948052,
      "centroid_y_um": 1.1731939935064934
    },
    {
      "label": 112,
      "area_px": 245,
      "area_um2": 0.01495361328125,
      "equivalent_radius_nm": 68.99190489898875,
      "max_height_nm": 9.72298113227804,
      "mean_height_nm": 5.014075408308111,
      "volume_nm3": 74978.54461886518,
      "centroid_x_um": 1.0993941326530612,
      "centroid_y_um": 1.2480229591836736
    },
    {
      "label": 113,
      "area_px": 44,
      "area_um2": 0.002685546875,
      "equivalent_radius_nm": 29.2375806133559,
      "max_height_nm": 8.359828597192738,
      "mean_height_nm": 5.113710542908491,
      "volume_nm3": 13733.10936816245,
      "centroid_x_um": 0.8270596590909091,
      "centroid_y_um": 1.1940696022727273
    },
    {
      "label": 114,
      "area_px": 140,
      "area_um2": 0.008544921875,
