Repository: lexwolf/nublar

# nublar

`nublar` is a scientific project for effective-medium / Mie-based optical simulations of silver nano-island deposition, with scripts to sweep filling fraction or deposition-step scenarios and generate analysis plots.

## Repository layout

- `src/`: C++ simulation and analysis code.
- `include/`: project headers.
- `bin/`: compiled executables (`mie`, `getmax`, `getenz`, `cm`, aliases).
- `scripts/bash/`: orchestration and workflow scripts.
- `scripts/gnuplot/`: hand-written plotting scripts plus generated gnuplot files under mirrored subdirectories such as `scripts/gnuplot/output/` and `scripts/gnuplot/experimental/`.
- `scripts/convert/`: conversion utilities for imported data.
- `data/input/`: stable model input files.
- `data/output/`: generated spectra, summaries, mapping files, and intermediate results.
- `data/processed/convert/`: conversion dataset split into `original/` and `converted/`.
- `data/experimental/`: experimental material split into `raw/`, `processed/`, and `reports/`.
- `img/`: generated figures and static visual assets, mirrored by data domain when outputs are produced from tooling.
- `doc/`: papers, notes, and archived references.

## Main runs

Sweep deposition by filling fraction:

```bash
bash scripts/bash/sweep_f.bash -c -r 0.1 0.35 -d 5
```

Sweep by deposition steps:

```bash
bash scripts/bash/sweep_ds.bash -c -n 5 -t 10
```

Compare Clausius-Mossotti with external experimental data:

```bash
bash scripts/bash/compare.bash <path-to-experimental-file> <filling-fraction>
```

## Data locations

- Input parameters/material tables: `data/input/`
- Numerical outputs: `data/output/`
- Legacy workflow figures: `img/output/`
- Legacy workflow generated gnuplot scripts: `scripts/gnuplot/output/`
- Imported + converted helper datasets: `data/processed/convert/`
- Experimental provenance:
  - raw AFM files: `data/experimental/raw/afm/`
  - generated AFM tables: `data/experimental/final/` and `data/experimental/intermediate/...`
  - generated AFM figures: `img/experimental/final/`, `img/experimental/intermediate/...`, and `img/experimental/afm/`
  - generated AFM gnuplot scripts: `scripts/gnuplot/experimental/final/`
  - processed distributions/transmittance: `data/experimental/processed/`
  - report documents: `data/experimental/reports/`

File: data/experimental/intermediate/afm_features/aggregate_summary.json
{
  "files": [
    {
      "path": "data/experimental/raw/afm/Nis_Ag_10s_2um_001.stp",
      "rows": 256,
      "cols": 256,
      "x_size_um": 2.0,
      "y_size_um": 2.0,
      "dx_nm": 7.8125,
      "dy_nm": 7.8125,
      "z_min_nm": -15.139261702949693,
      "z_max_nm": 24.760079272301102,
      "z_mean_nm": -0.05269408678759324,
      "z_std_nm": 4.900625425739469,
      "percentile_p01_nm": -11.158281947884307,
      "percentile_p50_nm": 0.030981269269824675,
      "percentile_p99_nm": 12.021450335370181,
      "baseline_nm": -2.5050003189791115,
      "threshold_nm": 2.55573759980778,
      "threshold_sigma": 1.022295039923112,
      "coverage_fraction": 0.3579254150390625,
      "island_count": 188,
      "number_density_per_um2": 47.0,
      "equivalent_thickness_nm": 1.9334792096609212,
      "mean_island_height_nm": 5.032707706241094,
      "mean_equivalent_radius_nm": 44.36653336305574,
      "std_equivalent_radius_nm": 21.34663351732417,
      "mean_volume_nm3": 41137.855524700455
    },
    {
      "path": "data/experimental/raw/afm/Nis_Ag_10s_2um_003.stp",
      "rows": 256,
      "cols": 256,
      "x_size_um": 2.0,
      "y_size_um": 2.0,
      "dx_nm": 7.8125,
      "dy_nm": 7.8125,
      "z_min_nm": -18.467735427856447,
      "z_max_nm": 7.7232706756591805,
      "z_mean_nm": -11.519103379231414,
      "z_std_nm": 1.869235826235907,
      "percentile_p01_nm": -15.09498422241211,
      "percentile_p50_nm": -11.689274536132814,
      "percentile_p99_nm": -4.176663483810417,
      "baseline_nm": -0.8565150911979365,
      "threshold_nm": 1.0752997436957679,
      "threshold_sigma": 0.43011989747830714,
      "coverage_fraction": 0.3009490966796875,
      "island_count": 164,
      "number_density_per_um2": 41.0,
      "equivalent_thickness_nm": 0.5722090367791085,
      "mean_island_height_nm": 1.6651758382136448,
      "mean_equivalent_radius_nm": 37.158562729442195,
      "std_equivalent_radius_nm": 30.91450151564458,
      "mean_volume_nm3": 13956.317970222157
    }
  ],
  "aggregate": {
    "n_files": 2,
    "coverage_fraction_mean": 0.329437255859375,
    "coverage_fraction_std": 0.0284881591796875,
    "equivalent_thickness_nm_mean": 1.252844123220015,
    "equivalent_thickness_nm_std": 0.6806350864409063,
    "mean_equivalent_radius_nm_mean": 40.762548046248966,
    "mean_equivalent_radius_nm_std": 3.603985316806771,
    "number_density_per_um2_mean": 44.0,
    "number_density_per_um2_std": 3.0,
    "island_count_mean": 176.0,
    "island_count_std": 12.0
  }
}
