Repository: lexwolf/nublar

# nublar

`nublar` is a scientific project for effective-medium / Mie-based optical simulations of silver nano-island deposition, with scripts to sweep filling fraction or deposition-step scenarios and generate analysis plots.

## Repository layout

- `src/`: C++ simulation and analysis code.
- `include/`: project headers.
- `bin/`: compiled executables (`mie`, `getmax`, `getenz`, `cm`, aliases).
- `scripts/bash/`: orchestration and workflow scripts.
- `scripts/gnuplot/`: hand-written plotting scripts plus generated gnuplot files under mirrored subdirectories such as `scripts/gnuplot/output/` and `scripts/gnuplot/experimental/`.
- `scripts/convert/`: conversion utilities for imported data.
- `data/input/`: stable model input files.
- `data/output/`: generated spectra, summaries, mapping files, and intermediate results.
- `data/processed/convert/`: conversion dataset split into `original/` and `converted/`.
- `data/experimental/`: experimental material split into `raw/`, `processed/`, and `reports/`.
- `img/`: generated figures and static visual assets, mirrored by data domain when outputs are produced from tooling.
- `doc/`: papers, notes, and archived references.

## Main runs

Sweep deposition by filling fraction:

```bash
bash scripts/bash/sweep_f.bash -c -r 0.1 0.35 -d 5
```

Sweep by deposition steps:

```bash
bash scripts/bash/sweep_ds.bash -c -n 5 -t 10
```

Compare Clausius-Mossotti with external experimental data:

```bash
bash scripts/bash/compare.bash <path-to-experimental-file> <filling-fraction>
```

## Data locations

- Input parameters/material tables: `data/input/`
- Numerical outputs: `data/output/`
- Legacy workflow figures: `img/output/`
- Legacy workflow generated gnuplot scripts: `scripts/gnuplot/output/`
- Imported + converted helper datasets: `data/processed/convert/`
- Experimental provenance:
  - raw AFM files: `data/experimental/raw/afm/`
  - generated AFM tables: `data/experimental/final/` and `data/experimental/intermediate/...`
  - generated AFM figures: `img/experimental/final/`, `img/experimental/intermediate/...`, and `img/experimental/afm/`
  - generated AFM gnuplot scripts: `scripts/gnuplot/experimental/final/`
  - processed distributions/transmittance: `data/experimental/processed/`
  - report documents: `data/experimental/reports/`

File: data/input/experimental/model_input.csv
time_s,n_afm_scans,afm_sources,coverage_fraction,coverage_fraction_std,effe_proxy,effe_proxy_name,effe_proxy_formula,afm_Rave_nm,afm_Rave_nm_std,radius_proxy_name,distribution_type,distribution_axis_name,distribution_fit_status,distribution_fit_path,distribution_log_likelihood,distribution_bic,distribution_fit_converged,distribution_fit_iterations,distribution_sample_count,mixture_weight_1,muL1,sigL1,component_1_mean_nm,component_1_std_nm,mixture_weight_2,muL2,sigL2,component_2_mean_nm,component_2_std_nm,distribution_mean_nm,distribution_std_nm,equivalent_thickness_nm,equivalent_thickness_nm_std,number_density_per_um2,number_density_per_um2_std,mean_island_height_nm,mean_island_height_nm_std,n_lambda,lamin_nm,lamax_nm,dlam_nm,lambda_grid_is_uniform,transmittance_dat,transmittance_label
10,2,001;003,0.444091796875,0.01153564453125,0.4699670443913271,hybrid_alpha75,coverage_fraction^0.75*(equivalent_thickness_nm/mean_island_height_nm)^0.25,12.43292387280022,3.4158551397124377,volume_equivalent_radius_nm,two_lognormal,volume_equivalent_radius_nm,ok,afm_raw_radii,-303.07584575072815,636.2202672816703,1,117,409,0.38457363707936604,1.8529645147286666,0.19737974904358296,6.504172521859843,1.2963977583901387,0.615426362920634,2.608489146088013,0.5109576827449507,15.471939414166627,8.450690752491314,12.023172683912284,7.976856662547944,1.4449407893080555,0.7306411468107707,51.125,4.625,2.5941715058538377,1.2594867619738315,167,300.0,798.0,3.0,1,data/experimental/final/transmittance/ITO_Ag_10s_T_0.dat,ITO_Ag_10s_T
20,2,001;003,0.44597625732421875,0.00968170166015625,0.4605063198592953,hybrid_alpha75,coverage_fraction^0.75*(equivalent_thickness_nm/mean_island_height_nm)^0.25,13.050467590762029,1.5011134263959836,volume_equivalent_radius_nm,two_lognormal,volume_equivalent_radius_nm,ok,afm_raw_radii,-284.66330360835786,599.1573409123342,1,188,390,0.42141695866212087,1.9747761548234821,0.24003448888027415,7.415589198246087,1.8059469264990384,0.5785830413378792,2.6952041263188664,0.4861885909784661,16.66638471167904,8.606291260848174,12.767942601202932,8.068141097041101,1.196766721733101,0.16108080313796824,48.75,8.0,2.360490958048979,0.13970983137055537,167,300.0,798.0,3.0,1,data/experimental/final/transmittance/ITO_Ag_20s_T_0.dat,ITO_Ag_20s_T
30,2,001;003,0.44724273681640625,0.00621795654296875,0.47075111413135173,hybrid_alpha75,coverage_fraction^0.75*(equivalent_thickness_nm/mean_island_height_nm)^0.25,10.481295017575926,2.0212514768746637,volume_equivalent_radius_nm,two_lognormal,volume_equivalent_radius_nm,ok,afm_raw_radii,-326.45258751763606,683.3503994125064,1,268,441,0.6103536451568394,1.8780783091143656,0.2998059682558726,6.841589710287531,2.098115455192106,0.38964635484316057,2.659351787146181,0.5019538912156905,16.205175096067492,8.674562672519619,10.490076624119382,7.2703793759473,0.8502681302059514,0.3854929490821828,55.125,0.375,1.5488892449261253,0.7030477304525993,167,300.0,798.0,3.0,1,data/experimental/final/transmittance/ITO_Ag_30s_T_0.dat,ITO_Ag_30s_T
40,2,001;003,0.47857666015625,0.0242156982421875,0.5114409156379377,hybrid_alpha75,coverage_fraction^0.75*(equivalent_thickness_nm/mean_island_height_nm)^0.25,17.52732254324156,3.4208887796907668,volume_equivalent_radius_nm,two_lognormal,volume_equivalent_radius_nm,ok,afm_raw_radii,-221.166660051063,470.17504262093144,1,423,262,0.8125958033857287,2.4520814769163666,0.4239677519373823,12.704494192074096,5.63765398923489,0.18740419661427132,3.389858497859524,0.6286487892840579,36.142091223163106,25.16175061253599,17.09679823425436,15.103897800368369,4.149837353300357,2.305555099198166,32.75,4.0,6.648194908706704,3.989727463721386,167,300.0,798.0,3.0,1,data/experimental/final/transmittance/ITO_Ag_40s_T_0.dat,ITO_Ag_40s_T
50,2,001;003,0.45145416259765625,0.00580596923828125,0.5271326278204379,hybrid_alpha75,coverage_fraction^0.75*(equivalent_thickness_nm/mean_island_height_nm)^0.25,10.255995480721271,2.620893801891328,volume_equivalent_radius_nm,two_lognormal,volume_equivalent_radius_nm,ok,afm_raw_radii,-266.75959047117817,561.9709782139767,1,344,296,0.7955613747692393,1.8401739231388228,0.4058595405467593,6.838270894432428,2.8936897257372634,0.20443862523076073,3.0099803673207086,0.6151324252728958,24.512282479719374,16.62375831159072,10.451521525241029,10.67535096583102,1.4408216496313182,0.9707339364074645,37.0,2.75,1.71700522537999,1.0626747332060964,167,300.0,798.0,3.0,1,data/experimental/final/transmittance/ITO_Ag_50s_T_0.dat,ITO_Ag_50s_T
60,2,001;003,0.45058441162109375,0.02631378173828125,0.518794767973955,hybrid_alpha75,coverage_fraction^0.75*(equivalent_thickness_nm/mean_island_height_nm)^0.25,12.684245724571689,3.729861721437196,volume_equivalent_radius_nm,two_lognormal,volume_equivalent_radius_nm,ok,afm_raw_radii,-267.92758248718945,564.6338760423134,1,181,316,0.6894583888989428,1.982745547713765,0.36475704358288424,7.762227935941468,2.9281659550541765,0.31054161110105716,2.8541251290756295,0.6230575750872113,21.077908468997702,14.516631367646143,11.897300821583734,10.45539297645639,1.618667501742421,1.1264854672944404,39.5,8.0,2.0441077534541625,1.1834378696737367,217,200.0,848.0,3.0,1,data/experimental/final/transmittance/ITO_Ag_60s_T_0.dat,ITO_Ag_60s

File: data/input/experimental/model_input__geom=holes.csv
time_s,n_afm_scans,afm_sources,coverage_fraction,coverage_fraction_std,effe_proxy,effe_proxy_name,effe_proxy_formula,thickness_proxy_name,thickness_proxy_formula,afm_Rave_nm,afm_Rave_nm_std,radius_proxy_name,distribution_type,distribution_axis_name,distribution_fit_status,distribution_fit_path,distribution_log_likelihood,distribution_bic,distribution_fit_converged,distribution_fit_iterations,distribution_sample_count,mixture_weight_1,muL1,sigL1,component_1_mean_nm,component_1_std_nm,mixture_weight_2,muL2,sigL2,component_2_mean_nm,component_2_std_nm,distribution_mean_nm,distribution_std_nm,equivalent_thickness_nm,equivalent_thickness_nm_std,afm_equivalent_thickness_nm,afm_equivalent_thickness_nm_std,number_density_per_um2,number_density_per_um2_std,mean_island_height_nm,mean_island_height_nm_std,n_lambda,lamin_nm,lamax_nm,dlam_nm,lambda_grid_is_uniform,transmittance_dat,transmittance_label,effective_medium_geometry,inclusion_morphology_kind,thickness_morphology_kind,supports_mmgm_geometry,Rave_equivalent_radius_nm,Rave_volume_equivalent_radius_nm,Rave_height_equivalent_radius_mean_nm,Rave_height_equivalent_radius_p95_nm
10,4,001;001;003;003,0.3867645263671875,0.06130855648255955,0.17556581123611661,coverage_times_eq_over_hmean,coverage_fraction*(equivalent_thickness_nm/mean_island_height_nm),equivalent_thickness_nm,mean(summary.equivalent_thickness_nm),29.745625491516083,0.0,equivalent_radius_nm,two_lognormal,equivalent_radius_nm,ok,afm_raw_radii,0.544191642539771,12.451867720431508,1,47,15,0.2926125145097635,3.080869419609727,0.07196231888258223,21.833788635263986,1.573246413900105,0.7073874854902364,3.473966015425294,0.21264419725906986,33.00221870658449,7.097813874696388,29.73419630028894,7.8854551462849045,1.3488924562640352,0.7125837392434831,1.3488924562640352,0.7125837392434831,47.5625,5.280787701659668,2.9715566390406036,1.5339839799739148,167,300.0,798.0,3.0,1,data/experimental/final/transmittance/ITO_Ag_10s_T_0.dat,ITO_Ag_10s_T,holes,air_holes,metal_height_based,holes,29.745625491516083,13.92209883852497,1.4857783195203018,2.3994789312088742
20,4,001;001;003;003,0.386016845703125,0.06259607496808478,0.16068668922760843,coverage_times_eq_over_hmean,coverage_fraction*(equivalent_thickness_nm/mean_island_height_nm),equivalent_thickness_nm,mean(summary.equivalent_thickness_nm),22.53536490018527,1.6195427523695312,equivalent_radius_nm,two_lognormal,equivalent_radius_nm,ok,afm_raw_radii,5.018609981091549,-1.9900304000125963,1,34,5,0.5655123405923737,3.002274021479089,0.03207097741576947,20.14161948192414,0.6461275596361549,0.43448765940762635,3.2111660164239963,0.0888711162130964,24.90615730115204,2.2178156747774946,22.211752367159583,2.819748931090166,1.1014058383859295,0.1893638995979553,1.1014058383859295,0.1893638995979553,46.5,6.128825336065631,2.6459018454883516,0.3371272164804074,167,300.0,798.0,3.0,1,data/experimental/final/transmittance/ITO_Ag_20s_T_0.dat,ITO_Ag_20s_T,holes,air_holes,metal_height_based,holes,22.53536490018527,14.180207552236213,1.3229509227441758,2.2282786187421553
30,4,001;001;003;003,0.3874359130859375,0.060611867823466066,0.1729698259681807,coverage_times_eq_over_hmean,coverage_fraction*(equivalent_thickness_nm/mean_island_height_nm),equivalent_thickness_nm,mean(summary.equivalent_thickness_nm),25.95228313005843,3.4771761310287737,equivalent_radius_nm,two_lognormal,equivalent_radius_nm,ok,afm_raw_radii,5.283862351321741,-0.1705169942443021,1,20,8,0.7514929537205746,3.239827563028368,0.1234896681259062,25.724720380421136,3.1888868184620933,0.24850704627942544,3.614529738335797,0.014088205954699388,37.13756448266159,0.5232276191065458,28.560892557916475,5.659936620931989,0.7870367597947996,0.3670882899178133,0.7870367597947996,0.3670882899178133,53.5625,4.363825013677794,1.7628872779197322,0.8447027473510553,167,300.0,798.0,3.0,1,data/experimental/final/transmittance/ITO_Ag_30s_T_0.dat,ITO_Ag_30s_T,holes,air_holes,metal_height_based,holes,25.95228313005843,11.447692002991781,0.8814436389598661,1.49809154063885
40,4,001;001;003;003,0.4311370849609375,0.054981603153376406,0.22589412679821147,coverage_times_eq_over_hmean,coverage_fraction*(equivalent_thickness_nm/mean_island_height_nm),equivalent_thickness_nm,mean(summary.equivalent_thickness_nm),32.78708626320221,1.640694935878507,equivalent_radius_nm,two_lognormal,equivalent_radius_nm,ok,afm_raw_radii,-1.6957944284997903,18.113783752831782,1,14,19,0.5822503741669065,3.1384060881079976,0.08450520155576711,23.149580343399002,1.959757630514503,0.4177496258330935,3.7238672677246814,0.3886671569440735,44.674297988046604,18.040284214716333,32.14152308561352,15.839431955409065,3.953024330067593,2.2073781938617176,3.953024330067593,2.2073781938617176,31.8125,4.048051228677819,7.544664443478123,4.642977537452539,167,300.0,798.0,3.0,1,data/experimental/final/transmittance/ITO_Ag_40s_T_0.dat,ITO_Ag_40s_T,holes,air_holes,metal_height_based,holes,32.78708626320221,20.526299384308555,3.7723322217390614,6.092184461898318
50,4,001;001;003;003,0.39727020263671875,0.05533695364758556,0.26104370128195775,coverage_times_eq_over_hmean,coverage_fraction*(equivalent_thickness_nm/mean_island_height_nm),equivalent_thickness_nm,mean(summary.equivalent_thickness_nm),34.43842453210472,2.8514169301203207,equivalent_radius_nm,two_lognormal,equivalent_radius_nm,ok,afm_raw_radii,-5.4146367135063285,27.11975611712007,1,39,26,0.43680705877685483,3.1716436132247257,0.0853056056237844,23.93357144758808,2.045387772156096,0.5631929412231451,3.6448695726461424,0.3735158593445089,41.04325954160731,15.880878409024195,33.5696270086694,14.692934485247818,1.3860830753720383,0.9422587959580819,1.3860830753720383,0.9422587959580819,31.4375,6.233415496339066,2.109415019478329,1.3672135616721561,167,300.0,798.0,3.0,1,data/experimental/final/transmittance/ITO_Ag_50s_T_0.dat,ITO_Ag_50s_T,holes,air_holes,metal_height_based,holes,34.43842453210472,12.843182547942211,1.0547075097391645,1.8512430941806954
60,4,001;001;003;003,0.39617156982421875,0.06979944091267107,0.2583699854641424,coverage_times_eq_over_hmean,coverage_fraction*(equivalent_thickness_nm/mean_island_height_nm),equivalent_thickness_nm,mean(summary.equivalent_thickness_nm),29.565734502226327,2.8826852565967034,equivalent_radius_nm,two_lognormal,equivalent_radius_nm,ok,afm_raw_radii,6.066163061910899,-2.4027753785452326,1,38,7,0.6440994903474159,3.3117354308519205,0.043926166513365665,27.459170296672735,1.2067581523571382,0.35590050965258413,3.532988945622283,0.13422182102596134,34.53580784184618,4.6564151142173245,29.977749205626576,4.487150174200506,1.5542450833822625,1.112699918608009,1.5542450833822625,1.112699918608009,35.4375,8.493333783032432,2.383201413542598,1.4598801308761686,217,200.0,848.0,3.0,1,data/experimental/final/transmittance/ITO_Ag_60s_T_0.dat,ITO_Ag_60s,holes,air_holes,metal_height_based,holes,29.565734502226327,14.353349487621676,1.191600706771299,1.9242312843394223
